Repository: wzu-fanggy/HEA1

File: HEA_Cleared_Data.csv (part 1 of 5)
Alloy,Elements,Al,Co,Cr,Fe,Ni,Cu,Mn,Ti,V,Nb,Mo,Zr,Hf,Ta,W,C,Mg,Zn,Si,N,Li,Sn,B,Y,Pd,Actual phase,Phases considered,References
Al0.5NbTaTiV,"['Al', 'Nb', 'Ta', 'Ti', 'V']",0.111111111,0,0,0,0,0,0,0.222222222,0.222222222,0.222222222,0,0,0,0.222222222,0,0,0,0,0,0,0,0,0,0,0,BCC,1,https://doi.org/10.1016/j.proeng.2012.03.043
Al0.75MoNbTiV,"['Al', 'Mo', 'Nb', 'Ti', 'V']",0.157894737,0,0,0,0,0,0,0.210526316,0.210526316,0.210526316,0.210526316,0,0,0,0,0,0,0,0,0,0,0,0,0,0,BCC,1,https://doi.org/10.3390/e16020870
Al0.25MoNbTiV,"['Al', 'Mo', 'Nb', 'Ti', 'V']",0.058823529,0,0,0,0,0,0,0.235294118,0.235294118,0.235294118,0.235294118,0,0,0,0,0,0,0,0,0,0,0,0,0,0,BCC,1,https://doi.org/10.3390/e16020870
Al0.25NbTaTiV,"['Al', 'Nb', 'Ta', 'Ti', 'V']",0.058823529,0,0,0,0,0,0,0.235294118,0.235294118,0.235294118,0,0,0,0.235294118,0,0,0,0,0,0,0,0,0,0,0,BCC,1,https://doi.org/10.1016/j.proeng.2012.03.043
Al0.2MoTaTiV,"['Al', 'Mo', 'Ta', 'Ti', 'V']",0.047619048,0,0,0,0,0,0,0.238095238,0.238095238,0,0.238095238,0,0,0.238095238,0,0,0,0,0,0,0,0,0,0,0,BCC,1,https://doi.org/10.4028/www.scientific.net/MSF.898.638
Al0.3NbTa0.8Ti1.4V0.2Zr1.3,"['Al', 'Nb', 'Ta', 'Ti', 'V', 'Zr']",0.06,0,0,0,0,0,0,0.28,0.04,0.2,0,0.26,0,0.16,0,0,0,0,0,0,0,0,0,0,0,BCC,1,https://doi.org/10.1007/s11837-014-1066-0
Al0.5CrNbTi2V0.5,"['Al', 'Cr', 'Nb', 'Ti', 'V']",0.1,0,0.2,0,0,0,0,0.4,0.1,0.2,0,0,0,0,0,0,0,0,0,0,0,0,0,0,0,BCC,1,https://doi.org/10.1016/j.matlet.2016.11.030
Al0.5MoNbTiV,"['Al', 'Mo', 'Nb', 'Ti', 'V']",0.111111111,0,0,0,0,0,0,0.222222222,0.222222222,0.222222222,0.222222222,0,0,0,0,0,0,0,0,0,0,0,0,0,0,BCC,1,https://doi.org/10.3390/e16020870
Al0.6MoTaTiV,"['Al', 'Mo', 'Ta', 'Ti', 'V']",0.130434783,0,0,0,0,0,0,0,0.217391304,0.217391304,0.217391304,0,0,0.217391304,0,0,0,0,0,0,0,0,0,0,0,BCC,1,https://doi.org/10.4028/www.scientific.net/MSF.898.638
Al1.5MoNbTiV,"['Al', 'Mo', 'Nb', 'Ti', 'V']",0.272727273,0,0,0,0,0,0,0.181818182,0.181818182,0.181818182,0.181818182,0,0,0,0,0,0,0,0,0,0,0,0,0,0,BCC,1,https://doi.org/10.3390/e16020870
AlCr0.5NbTiV,"['Al', 'Cr', 'Nb', 'Ti', 'V']",0.222222222,0,0.111111111,0,0,0,0,0.222222222,0.222222222,0.222222222,0,0,0,0,0,0,0,0,0,0,0,0,0,0,0,BCC,1,https://doi.org/10.1016/j.jallcom.2015.08.224
AlCrMoNbTi,"['Al', 'Cr', 'Mo', 'Nb', 'Ti']",0.2,0,0.2,0,0,0,0,0.2,0,0.2,0.2,0,0,0,0,0,0,0,0,0,0,0,0,0,0,FCC,2,https://doi.org/10.1016/j.jallcom.2015.11.050
AlMoNbTiV,"['Al', 'Mo', 'Nb', 'Ti', 'V']",0.2,0,0,0,0,0,0,0.2,0.2,0.2,0.2,0,0,0,0,0,0,0,0,0,0,0,0,0,0,BCC,1,https://doi.org/10.3390/e16020870
MoTaTiV,"['Mo', 'Ta', 'Ti', 'V']",0,0,0,0,0,0,0,0.25,0.25,0,0.25,0,0,0.25,0,0,0,0,0,0,0,0,0,0,0,BCC,1,https://doi.org/10.4028/www.scientific.net/MSF.898.638
AlNb1.5Ta0.5Ti1.5Zr0.5,"['Al', 'Nb', 'Ta', 'Ti', 'Zr']",0.2,0,0,0,0,0,0,0.3,0,0.3,0,0.1,0,0.1,0,0,0,0,0,0,0,0,0,0,0,BCC,1,https://doi.org/10.1007/s11837-014-1066-0
AlNbTaTiV,"['Al', 'Nb', 'Ta', 'Ti', 'V']",0.2,0,0,0,0,0,0,0.2,0.2,0.2,0,0,0,0.2,0,0,0,0,0,0,0,0,0,0,0,BCC,1,https://doi.org/10.1016/j.proeng.2012.03.043
Hf0.4Nb1.54Ta1.54Ti0.89Zr0.64,"['Hf', 'Nb', 'Ta', 'Ti', 'Zr']",0,0,0,0,0,0,0,0.177644711,0,0.30738523,0,0.127744511,0.079840319,0.30738523,0,0,0,0,0,0,0,0,0,0,0,BCC,1,https://doi.org/10.1080/14786435.2015.1028506
Hf0.5Mo0.5NbTiZr,"['Hf', 'Mo', 'Nb', 'Ti', 'Zr']",0,0,0,0,0,0,0,0.25,0,0.25,0.125,0.25,0.125,0,0,0,0,0,0,0,0,0,0,0,0,BCC,1,https://doi.org/10.1016/j.intermet.2015.09.011
Hf0.5Nb0.5Ta0.5Ti1.5Zr,"['Hf', 'Nb', 'Ta', 'Ti', 'Zr']",0,0,0,0,0,0,0,0.375,0,0.125,0,0.25,0.125,0.125,0,0,0,0,0,0,0,0,0,0,0,BCC,1,https://doi.org/10.1063/1.4966659
Hf0.75NbTa0.5Ti1.5Zr1.25,"['Hf', 'Nb', 'Ta', 'Ti', 'Zr']",0,0,0,0,0,0,0,0.375,0,0,0,0.3125,0.1875,0.125,0,0,0,0,0,0,0,0,0,0,0,BCC,1,https://doi.org/10.1016/j.msea.2017.10.073
Hf1.375Nb0.25Ta0.25Ti1.75Zr1.375,"['Hf', 'Nb', 'Ta', 'Ti', 'Zr']",0,0,0,0,0,0,0,0.35,0,0.05,0,0.275,0.275,0.05,0,0,0,0,0,0,0,0,0,0,0,BCC,1,https://doi.org/10.1080/21663831.2016.1221861
HfMo0.25NbTaTiZr,"['Hf', 'Mo', 'Nb', 'Ta', 'Ti', 'Zr']",0,0,0,0,0,0,0,0.19047619,0,0.19047619,0.047619048,0.19047619,0.19047619,0.19047619,0,0,0,0,0,0,0,0,0,0,0,BCC,1,https://doi.org/10.1016/j.matlet.2016.03.133
HfMo0.5NbTaTiZr,"['Hf', 'Mo', 'Nb', 'Ta', 'Ti', 'Zr']",0,0,0,0,0,0,0,0.181818182,0,0.181818182,0.090909091,0.181818182,0.181818182,0.181818182,0,0,0,0,0,0,0,0,0,0,0,BCC,1,https://doi.org/10.1016/j.matlet.2016.03.133
HfMo0.75NbTaTiZr,"['Hf', 'Mo', 'Nb', 'Ta', 'Ti', 'Zr']",0,0,0,0,0,0,0,0.173913043,0,0.173913043,0.130434783,0.173913043,0.173913043,0.173913043,0,0,0,0,0,0,0,0,0,0,0,BCC,1,https://doi.org/10.1016/j.matlet.2016.03.133
HfMo1.0NbTaTiZr,"['Hf', 'Mo', 'Nb', 'Ta', 'Ti', 'Zr']",0,0,0,0,0,0,0,0.166666667,0,0.166666667,0.166666667,0.166666667,0.166666667,0.166666667,0,0,0,0,0,0,0,0,0,0,0,BCC,1,https://doi.org/10.1016/j.matlet.2016.03.133
HfMo0.5NbTiV0.5,"['Hf', 'Mo', 'Nb', 'Ti', 'V']",0,0,0,0,0,0,0,0.25,0.125,0.25,0.125,0,0.25,0,0,0,0,0,0,0,0,0,0,0,0,BCC,1,https://doi.org/10.1016/j.jallcom.2016.10.014
Al0.0HfNbZrTaTi,"['Al', 'Hf', 'Nb', 'Zr', 'Ta', 'Ti']",0,0,0,0,0,0,0,0.2,0,0.2,0,0.2,0.2,0.2,0,0,0,0,0,0,0,0,0,0,0,BCC,1,https://doi.org/10.1016/j.jallcom.2014.11.064
HfNbTaZr,"['Hf', 'Nb', 'Ta', 'Zr']",0,0,0,0,0,0,0,0,0,0.25,0,0.25,0.25,0.25,0,0,0,0,0,0,0,0,0,0,0,BCC,1,https://doi.org/10.1016/j.actamat.2016.01.018
HfTaTiZr,"['Hf', 'Ta', 'Ti', 'Zr']",0,0,0,0,0,0,0,0.25,0,0,0,0.25,0.25,0.25,0,0,0,0,0,0,0,0,0,0,0,BCC,1,https://doi.org/10.1002/adma.201701678
Mo0.1NbTiV0.3Zr,"['Mo', 'Nb', 'Ti', 'V', 'Zr']",0,0,0,0,0,0,0,0.294117647,0.088235294,0.294117647,0.029411765,0.294117647,0,0,0,0,0,0,0,0,0,0,0,0,0,BCC,1,https://doi.org/10.1016/j.matdes.2015.06.072
Mo0.3NbTiV0.3Zr,"['Mo', 'Nb', 'Ti', 'V', 'Zr']",0,0,0,0,0,0,0,0.277777778,0.083333333,0.277777778,0.083333333,0.277777778,0,0,0,0,0,0,0,0,0,0,0,0,0,BCC,1,https://doi.org/10.1016/j.matdes.2015.06.072
Mo0.3NbTiVZr,"['Mo', 'Nb', 'Ti', 'V', 'Zr']",0,0,0,0,0,0,0,0.23255814,0.23255814,0.23255814,0.069767442,0.23255814,0,0,0,0,0,0,0,0,0,0,0,0,0,BCC,1,https://doi.org/10.1016/j.matdes.2015.06.072
Mo0.5NbTiV0.3Zr,"['Mo', 'Nb', 'Ti', 'V', 'Zr']",0,0,0,0,0,0,0,0.263157895,0.078947368,0.263157895,0.131578947,0.263157895,0,0,0,0,0,0,0,0,0,0,0,0,0,BCC,1,https://doi.org/10.1016/j.matdes.2015.06.072
Mo0.5NbTiVZr,"['Mo', 'Nb', 'Ti', 'V', 'Zr']",0,0,0,0,0,0,0,0.222222222,0.222222222,0.222222222,0.111111111,0.222222222,0,0,0,0,0,0,0,0,0,0,0,0,0,BCC,1,https://doi.org/10.1016/j.matdes.2015.06.072
Mo0.7NbTiV0.3Zr,"['Mo', 'Nb', 'Ti', 'V', 'Zr']",0,0,0,0,0,0,0,0.25,0.075,0.25,0.175,0.25,0,0,0,0,0,0,0,0,0,0,0,0,0,BCC,1,https://doi.org/10.1016/j.matdes.2015.06.072
Mo0.7NbTiVZr,"['Mo', 'Nb', 'Ti', 'V', 'Zr']",0,0,0,0,0,0,0,0.212765957,0.212765957,0.212765957,0.14893617,0.212765957,0,0,0,0,0,0,0,0,0,0,0,0,0,BCC,1,https://doi.org/10.1016/j.matdes.2015.06.072
Mo1.3NbTiV0.3Zr,"['Mo', 'Nb', 'Ti', 'V', 'Zr']",0,0,0,0,0,0,0,0.217391304,0.065217391,0.217391304,0.282608696,0.217391304,0,0,0,0,0,0,0,0,0,0,0,0,0,BCC,1,https://doi.org/10.1016/j.matdes.2015.06.072
Mo1.3NbTiVZr,"['Mo', 'Nb', 'Ti', 'V', 'Zr']",0,0,0,0,0,0,0,0.188679245,0.188679245,0.188679245,0.245283019,0.188679245,0,0,0,0,0,0,0,0,0,0,0,0,0,BCC,1,https://doi.org/10.1016/j.matdes.2015.06.072
Mo1.5NbTiV0.3Zr,"['Mo', 'Nb', 'Ti', 'V', 'Zr']",0,0,0,0,0,0,0,0.208333333,0.0625,0.208333333,0.3125,0.208333333,0,0,0,0,0,0,0,0,0,0,0,0,0,BCC,1,https://doi.org/10.1016/j.matdes.2015.06.072
MoNbTaTi0.25W,"['Mo', 'Nb', 'Ta', 'Ti', 'W']",0,0,0,0,0,0,0,0.058823529,0,0.235294118,0.235294118,0,0,0.235294118,0.235294118,0,0,0,0,0,0,0,0,0,0,BCC,1,https://doi.org/10.1016/j.msea.2017.12.004
MoNbTaTi0.5W,"['Mo', 'Nb', 'Ta', 'Ti', 'W']",0,0,0,0,0,0,0,0.111111111,0,0.222222222,0.222222222,0,0,0.222222222,0.222222222,0,0,0,0,0,0,0,0,0,0,BCC,1,https://doi.org/10.1016/j.msea.2017.12.004
MoNbTaTi0.75W,"['Mo', 'Nb', 'Ta', 'Ti', 'W']",0,0,0,0,0,0,0,0.157894737,0,0.210526316,0.210526316,0,0,0.210526316,0.210526316,0,0,0,0,0,0,0,0,0,0,BCC,1,https://doi.org/10.1016/j.msea.2017.12.004
MoNbTaTiW,"['Mo', 'Nb', 'Ta', 'Ti', 'W']",0,0,0,0,0,0,0,0.2,0,0.2,0.2,0,0,0.2,0.2,0,0,0,0,0,0,0,0,0,0,BCC,1,https://doi.org/10.1016/j.msea.2017.12.004
MoNbTaV,"['Mo', 'Nb', 'Ta', 'V']",0,0,0,0,0,0,0,0,0.25,0.25,0.25,0,0,0.25,0,0,0,0,0,0,0,0,0,0,0,BCC,1,https://doi.org/10.3390/e18050189
Nb25Mo25Ta25W25,"['Nb', 'Mo', 'Ta', 'W']",0,0,0,0,0,0,0,0,0,0.25,0.25,0,0,0.25,0.25,0,0,0,0,0,0,0,0,0,0,BCC,1,https://doi.org/10.1016/j.intermet.2011.01.004
MoNbTiV,"['Mo', 'Nb', 'Ti', 'V']",0,0,0,0,0,0,0,0.25,0.25,0.25,0.25,0,0,0,0,0,0,0,0,0,0,0,0,0,0,BCC,1,https://doi.org/10.3390/e16020870
MoNbTiV0.3Zr,"['Mo', 'Nb', 'Ti', 'V', 'Zr']",0,0,0,0,0,0,0,0.23255814,0.069767442,0.23255814,0.23255814,0.23255814,0,0,0,0,0,0,0,0,0,0,0,0,0,BCC,1,https://doi.org/10.1016/j.matdes.2015.06.072
MoNbTiVZr,"['Mo', 'Nb', 'Ti', 'V', 'Zr']",0,0,0,0,0,0,0,0.2,0.2,0.2,0.2,0.2,0,0,0,0,0,0,0,0,0,0,0,0,0,BCC,1,https://doi.org/10.1016/j.matdes.2015.06.072
NbTaTiV,"['Nb', 'Ta', 'Ti', 'V']",0,0,0,0,0,0,0,0.25,0.25,0.25,0,0,0,0.25,0,0,0,0,0,0,0,0,0,0,0,BCC,1,https://doi.org/10.1016/j.proeng.2012.03.043
NbTiV0.3Zr,"['Nb', 'Ti', 'V', 'Zr']",0,0,0,0,0,0,0,0.303030303,0.090909091,0.303030303,0,0.303030303,0,0,0,0,0,0,0,0,0,0,0,0,0,BCC,1,https://doi.org/10.1016/j.matdes.2015.06.072
CoFeNiSi0.0,"['Co', 'Fe', 'Ni', 'Si']",0,0.333333333,0,0.333333333,0.333333333,0,0,0,0,0,0,0,0,0,0,0,0,0,0,0,0,0,0,0,0,FCC,2,https://doi.org/10.1016/j.jmmm.2014.07.023
CoFeNiSi0.25,"['Co', 'Fe', 'Ni', 'Si']",0,0.307692308,0,0.307692308,0.307692308,0,0,0,0,0,0,0,0,0,0,0,0,0,0.076923077,0,0,0,0,0,0,FCC,2,https://doi.org/10.1016/j.jmmm.2014.07.023
CoFeNiSi0.5,"['Co', 'Fe', 'Ni', 'Si']",0,0.285714286,0,0.285714286,0.285714286,0,0,0,0,0,0,0,0,0,0,0,0,0,0.142857143,0,0,0,0,0,0,IM,0,https://doi.org/10.1016/j.jmmm.2014.07.023
CoFeNiSi0.75,"['Co', 'Fe', 'Ni', 'Si']",0,0.266666667,0,0.266666667,0.266666667,0,0,0,0,0,0,0,0,0,0,0,0,0,0.2,0,0,0,0,0,0,IM,0,https://doi.org/10.1016/j.jmmm.2014.07.023
Al0.25CoFeNi,"['Al', 'Co', 'Fe', 'Ni']",0.076923077,0.307692308,0,0.307692308,0.307692308,0,0,0,0,0,0,0,0,0,0,0,0,0,0,0,0,0,0,0,0,FCC,2,https://doi.org/10.1016/j.jmmm.2014.07.023
Al0.5CoFeNi,"['Al', 'Co', 'Fe', 'Ni']",0.142857143,0.285714286,0,0.285714286,0.285714286,0,0,0,0,0,0,0,0,0,0,0,0,0,0,0,0,0,0,0,0,FCC+BCC,3,https://doi.org/10.1016/j.jmmm.2014.07.023
Al0.75CoFeNi,"['Al', 'Co', 'Fe', 'Ni']",0.2,0.266666667,0,0.266666667,0.266666667,0,0,0,0,0,0,0,0,0,0,0,0,0,0,0,0,0,0,0,0,FCC+BCC,3,https://doi.org/10.1016/j.jmmm.2014.07.023
CoCrFeNb0.0Ni,"['Co', 'Cr', 'Fe', 'Nb', 'Ni']",0,0.25,0.25,0.25,0.25,0,0,0,0,0,0,0,0,0,0,0,0,0,0,0,0,0,0,0,0,FCC,2,https://doi.org/10.1016/j.intermet.2015.01.004
CoCrFeNb0.103Ni,"['Co', 'Cr', 'Fe', 'Nb', 'Ni']",0,0.243724104,0.243724104,0.243724104,0.243724104,0,0,0,0,0.025103583,0,0,0,0,0,0,0,0,0,0,0,0,0,0,0,IM,0,https://doi.org/10.1016/j.intermet.2015.01.004
CoCrFeNb0.155Ni,"['Co', 'Cr', 'Fe', 'Nb', 'Ni']",0,0.240673887,0.240673887,0.240673887,0.240673887,0,0,0,0,0.037304452,0,0,0,0,0,0,0,0,0,0,0,0,0,0,0,IM,0,https://doi.org/10.1016/j.intermet.2015.01.004
CoCrFeNb0.206Ni,"['Co', 'Cr', 'Fe', 'Nb', 'Ni']",0,0.237755587,0.237755587,0.237755587,0.237755587,0,0,0,0,0.048977651,0,0,0,0,0,0,0,0,0,0,0,0,0,0,0,IM,0,https://doi.org/10.1016/j.intermet.2015.01.004
CoCrFeNb0.309Ni,"['Co', 'Cr', 'Fe', 'Nb', 'Ni']",0,0.232072407,0.232072407,0.232072407,0.232072407,0,0,0,0,0.071710374,0,0,0,0,0,0,0,0,0,0,0,0,0,0,0,IM,0,https://doi.org/10.1016/j.intermet.2015.01.004
CoCrFeNb0.412Ni,"['Co', 'Cr', 'Fe', 'Nb', 'Ni']",0,0.226654578,0.226654578,0.226654578,0.226654578,0,0,0,0,0.093381686,0,0,0,0,0,0,0,0,0,0,0,0,0,0,0,IM,0,https://doi.org/10.1016/j.intermet.2015.01.004
AlC0.1CoCrFeNi,"['Al', 'C', 'Co', 'Cr', 'Fe', 'Ni']",0.196078431,0.196078431,0.196078431,0.196078431,0.196078431,0,0,0,0,0,0,0,0,0,0,0.019607843,0,0,0,0,0,0,0,0,0,IM,0,https://doi.org/10.1016/j.jallcom.2010.10.047
AlC0.2CoCrFeNi,"['Al', 'C', 'Co', 'Cr', 'Fe', 'Ni']",0.192307692,0.192307692,0.192307692,0.192307692,0.192307692,0,0,0,0,0,0,0,0,0,0,0.038461538,0,0,0,0,0,0,0,0,0,IM,0,https://doi.org/10.1016/j.jallcom.2010.10.047
AlC0.3CoCrFeNi,"['Al', 'C', 'Co', 'Cr', 'Fe', 'Ni']",0.188679245,0.188679245,0.188679245,0.188679245,0.188679245,0,0,0,0,0,0,0,0,0,0,0.056603774,0,0,0,0,0,0,0,0,0,IM,0,https://doi.org/10.1016/j.jallcom.2010.10.047
AlC0.4CoCrFeNi,"['Al', 'C', 'Co', 'Cr', 'Fe', 'Ni']",0.185185185,0.185185185,0.185185185,0.185185185,0.185185185,0,0,0,0,0,0,0,0,0,0,0.074074074,0,0,0,0,0,0,0,0,0,IM,0,https://doi.org/10.1016/j.jallcom.2010.10.047
AlC0.5CoCrFeNi,"['Al', 'C', 'Co', 'Cr', 'Fe', 'Ni']",0.181818182,0.181818182,0.181818182,0.181818182,0.181818182,0,0,0,0,0,0,0,0,0,0,0.090909091,0,0,0,0,0,0,0,0,0,IM,0,https://doi.org/10.1016/j.jallcom.2010.10.047
AlCCoCrFeNi,"['Al', 'C', 'Co', 'Cr', 'Fe', 'Ni']",0.166666667,0.166666667,0.166666667,0.166666667,0.166666667,0,0,0,0,0,0,0,0,0,0,0.166666667,0,0,0,0,0,0,0,0,0,IM,0,https://doi.org/10.1016/j.jallcom.2010.10.047
AlCoCrFeMo0.1Ni,"['Al', 'Co', 'Cr', 'Fe', 'Mo', 'Ni']",0.196078431,0.196078431,0.196078431,0.196078431,0.196078431,0,0,0,0,0,0.019607843,0,0,0,0,0,0,0,0,0,0,0,0,0,0,BCC,1,https://doi.org/10.1016/j.msea.2010.07.028
AlCoCrFeMo0.2Ni,"['Al', 'Co', 'Cr', 'Fe', 'Mo', 'Ni']",0.192307692,0.192307692,0.192307692,0.192307692,0.192307692,0,0,0,0,0,0.038461538,0,0,0,0,0,0,0,0,0,0,0,0,0,0,IM,0,https://doi.org/10.1016/j.msea.2010.07.028
AlCoCrFeMo0.3Ni,"['Al', 'Co', 'Cr', 'Fe', 'Mo', 'Ni']",0.188679245,0.188679245,0.188679245,0.188679245,0.188679245,0,0,0,0,0,0.056603774,0,0,0,0,0,0,0,0,0,0,0,0,0,0,IM,0,https://doi.org/10.1016/j.msea.2010.07.028
AlCoCrFeMo0.4Ni,"['Al', 'Co', 'Cr', 'Fe', 'Mo', 'Ni']",0.185185185,0.185185185,0.185185185,0.185185185,0.185185185,0,0,0,0,0,0.074074074,0,0,0,0,0,0,0,0,0,0,0,0,0,0,IM,0,https://doi.org/10.1016/j.msea.2010.07.028
AlCoCrFeMo0.5Ni,"['Al', 'Co', 'Cr', 'Fe', 'Mo', 'Ni']",0.181818182,0.181818182,0.181818182,0.181818182,0.181818182,0,0,0,0,0,0.090909091,0,0,0,0,0,0,0,0,0,0,0,0,0,0,IM,0,https://doi.org/10.1016/j.msea.2010.07.028
AlCoCrFeNb0.1Ni,"['Al', 'Co', 'Cr', 'Fe', 'Nb', 'Ni']",0.196078431,0.196078431,0.196078431,0.196078431,0.196078431,0,0,0,0,0.019607843,0,0,0,0,0,0,0,0,0,0,0,0,0,0,0,BCC,1,https://doi.org/10.1016/j.msea.2011.10.110
AlCoCrFeNb0.25Ni,"['Al', 'Co', 'Cr', 'Fe', 'Nb', 'Ni']",0.19047619,0.19047619,0.19047619,0.19047619,0.19047619,0,0,0,0,0.047619048,0,0,0,0,0,0,0,0,0,0,0,0,0,0,0,BCC + (Laves + bcc),0,https://doi.org/10.1016/j.msea.2011.10.110
AlCoCrFeNb0.5Ni,"['Al', 'Co', 'Cr', 'Fe', 'Nb', 'Ni']",0.181818182,0.181818182,0.181818182,0.181818182,0.181818182,0,0,0,0,0.090909091,0,0,0,0,0,0,0,0,0,0,0,0,0,0,0,BCC + (Laves + bcc),0,https://doi.org/10.1016/j.msea.2011.10.110
AlCoCrFeNiSi0.2,"['Al', 'Co', 'Cr', 'Fe', 'Ni', 'Si']",0.192307692,0.192307692,0.192307692,0.192307692,0.192307692,0,0,0,0,0,0,0,0,0,0,0,0,0,0.038461538,0,0,0,0,0,0,BCC + (Laves + bcc),0,https://doi.org/10.1016/j.msea.2010.07.049
AlCoCrFeNiSi0.4,"['Al', 'Co', 'Cr', 'Fe', 'Ni', 'Si']",0.185185185,0.185185185,0.185185185,0.185185185,0.185185185,0,0,0,0,0,0,0,0,0,0,0,0,0,0.074074074,0,0,0,0,0,0,BCC,1,https://doi.org/10.1016/j.msea.2010.07.049
AlCoCrFeNiSi0.6,"['Al', 'Co', 'Cr', 'Fe', 'Ni', 'Si']",0.178571429,0.178571429,0.178571429,0.178571429,0.178571429,0,0,0,0,0,0,0,0,0,0,0,0,0,0.107142857,0,0,0,0,0,0,BCC,1,https://doi.org/10.1016/j.msea.2010.07.049
AlCoCrFeNiSi0.8,"['Al', 'Co', 'Cr', 'Fe', 'Ni', 'Si']",0.172413793,0.172413793,0.172413793,0.172413793,0.172413793,0,0,0,0,0,0,0,0,0,0,0,0,0,0.137931034,0,0,0,0,0,0,IM,0,https://doi.org/10.1016/j.msea.2010.07.049
AlCoCrFeNiSi,"['Al', 'Co', 'Cr', 'Fe', 'Ni', 'Si']",0.166666667,0.166666667,0.166666667,0.166666667,0.166666667,0,0,0,0,0,0,0,0,0,0,0,0,0,0.166666667,0,0,0,0,0,0,IM,0,https://doi.org/10.1016/j.msea.2010.07.049
CoCrCu1FeNiTi0.5,"['Co', 'Cr', 'Cu', 'Fe', 'Ni', 'Ti']",0,0.222222222,0.222222222,0.222222222,0.222222222,0,0,0.111111111,0,0,0,0,0,0,0,0,0,0,0,0,0,0,0,0,0,FCC,2,https://doi.org/10.1016/j.jallcom.2008.11.059
Al0.5CoCrCu0.5FeNiTi0.5,"['Al', 'Co', 'Cr', 'Cu', 'Fe', 'Ni', 'Ti']",0.090909091,0.181818182,0.181818182,0.181818182,0.181818182,0.090909091,0,0.090909091,0,0,0,0,0,0,0,0,0,0,0,0,0,0,0,0,0,FCC+BCC,3,https://doi.org/10.3166/acsm.31.669-684
Al0.75CoCrCu0.25FeNiTi0.5,"['Al', 'Co', 'Cr', 'Cu', 'Fe', 'Ni', 'Ti']",0.136363636,0.181818182,0.181818182,0.181818182,0.181818182,0.045454545,0,0.090909091,0,0,0,0,0,0,0,0,0,0,0,0,0,0,0,0,0,BCC,1,https://doi.org/10.1016/j.jallcom.2008.11.059
Ti0.5CrFeCoNiAl,"['Ti', 'Cr', 'Fe', 'Co', 'Ni', 'Al']",0.181818182,0.181818182,0.181818182,0.181818182,0.181818182,0,0,0.090909091,0,0,0,0,0,0,0,0,0,0,0,0,0,0,0,0,0,BCC,1,https://doi.org/10.1016/j.jallcom.2008.11.059
AlCoCrFeNiTi,"['Al', 'Co', 'Cr', 'Fe', 'Ni', 'Ti']",0.166666667,0.166666667,0.166666667,0.166666667,0.166666667,0,0,0.166666667,0,0,0,0,0,0,0,0,0,0,0,0,0,0,0,0,0,BCC,1,https://doi.org/10.1063/1.2734517
AlCoCrFeNiTi1.5,"['Al', 'Co', 'Cr', 'Fe', 'Ni', 'Ti']",0.153846154,0.153846154,0.153846154,0.153846154,0.153846154,0,0,0.230769231,0,0,0,0,0,0,0,0,0,0,0,0,0,0,0,0,0,IM,0,https://doi.org/10.1063/1.2734517
CoCrFeMnNiV0.0,"['Co', 'Cr', 'Fe', 'Mn', 'Ni', 'V']",0,0.2,0.2,0.2,0.2,0,0.2,0,0,0,0,0,0,0,0,0,0,0,0,0,0,0,0,0,0,FCC,2,https://doi.org/10.1016/j.jallcom.2014.12.157
CoCrFeMnNiV0.25,"['Co', 'Cr', 'Fe', 'Mn', 'Ni', 'V']",0,0.19047619,0.19047619,0.19047619,0.19047619,0,0.19047619,0,0.047619048,0,0,0,0,0,0,0,0,0,0,0,0,0,0,0,0,FCC,2,https://doi.org/10.1016/j.jallcom.2014.12.157
CoCrFeMnNiV0.5,"['Co', 'Cr', 'Fe', 'Mn', 'Ni', 'V']",0,0.181818182,0.181818182,0.181818182,0.181818182,0,0.181818182,0,0.090909091,0,0,0,0,0,0,0,0,0,0,0,0,0,0,0,0,FCC,2,https://doi.org/10.1016/j.jallcom.2014.12.157
CoCrFeMnNiV0.75,"['Co', 'Cr', 'Fe', 'Mn', 'Ni', 'V']",0,0.173913043,0.173913043,0.173913043,0.173913043,0,0.173913043,0,0.130434783,0,0,0,0,0,0,0,0,0,0,0,0,0,0,0,0,IM,0,https://doi.org/10.1016/j.jallcom.2014.12.157
CoCrFeMnNiV1.0,"['Co', 'Cr', 'Fe', 'Mn', 'Ni', 'V']",0,0.166666667,0.166666667,0.166666667,0.166666667,0,0.166666667,0,0.166666667,0,0,0,0,0,0,0,0,0,0,0,0,0,0,0,0,IM,0,https://doi.org/10.1016/j.jallcom.2014.12.157
CoCrNi,"['Co', 'Cr', 'Ni']",0,0.333333333,0.333333333,0,0.333333333,0,0,0,0,0,0,0,0,0,0,0,0,0,0,0,0,0,0,0,0,FCC,2,https://doi.org/10.1016/j.jallcom.2019.06.005
AlCrFeNiMo0.0,"['Al', 'Cr', 'Fe', 'Ni', 'Mo']",0.25,0,0.25,0.25,0.25,0,0,0,0,0,0,0,0,0,0,0,0,0,0,0,0,0,0,0,0,BCC,1,https://doi.org/10.1016/j.jallcom.2013.03.253
AlCrFeNiMo0.2,"['Al', 'Cr', 'Fe', 'Ni', 'Mo']",0.238095238,0,0.238095238,0.238095238,0.238095238,0,0,0,0,0,0.047619048,0,0,0,0,0,0,0,0,0,0,0,0,0,0,BCC,1,https://doi.org/10.1016/j.jallcom.2013.03.253
AlCrFeNiMo0.5,"['Al', 'Cr', 'Fe', 'Ni', 'Mo']",0.222222222,0,0.222222222,0.222222222,0.222222222,0,0,0,0,0,0.111111111,0,0,0,0,0,0,0,0,0,0,0,0,0,0,BCC,1,https://doi.org/10.1016/j.jallcom.2013.03.253
AlCrFeNiMo0.8,"['Al', 'Cr', 'Fe', 'Ni', 'Mo']",0.208333333,0,0.208333333,0.208333333,0.208333333,0,0,0,0,0,0.166666667,0,0,0,0,0,0,0,0,0,0,0,0,0,0,IM,0,https://doi.org/10.1016/j.jallcom.2013.03.253
Al0.5CoCrCuFeNi,"['Al', 'Co', 'Cr', 'Cu', 'Fe', 'Ni']",0.090909091,0.181818182,0.181818182,0.181818182,0.181818182,0.181818182,0,0,0,0,0,0,0,0,0,0,0,0,0,0,0,0,0,0,0,FCC,2,https://doi.org/10.1007/s11661-005-0283-0
AlCoCrCuFeNi,"['Al', 'Co', 'Cr', 'Cu', 'Fe', 'Ni']",0.166666667,0.166666667,0.166666667,0.166666667,0.166666667,0.166666667,0,0,0,0,0,0,0,0,0,0,0,0,0,0,0,0,0,0,0,FCC+BCC,3,https://doi.org/10.1007/s11661-005-0283-0
Al2CoCrCuFeNi,"['Al', 'Co', 'Cr', 'Cu', 'Fe', 'Ni']",0.285714286,0.142857143,0.142857143,0.142857143,0.142857143,0.142857143,0,0,0,0,0,0,0,0,0,0,0,0,0,0,0,0,0,0,0,FCC+BCC,3,https://doi.org/10.1007/s11661-005-0283-0
AlCrCuFeNi0.6,"['Al', 'Cr', 'Cu', 'Fe', 'Ni']",0.217391304,0,0.217391304,0.217391304,0.130434783,0.217391304,0,0,0,0,0,0,0,0,0,0,0,0,0,0,0,0,0,0,0,IM,0,https://doi.org/10.1016/j.msea.2011.11.063
AlCrCuFeNi0.8,"['Al', 'Cr', 'Cu', 'Fe', 'Ni']",0.208333333,0,0.208333333,0.208333333,0.166666667,0.208333333,0,0,0,0,0,0,0,0,0,0,0,0,0,0,0,0,0,0,0,IM,0,https://doi.org/10.1016/j.msea.2011.11.063
AlCrCuFeNi1.2,"['Al', 'Cr', 'Cu', 'Fe', 'Ni']",0.192307692,0,0.192307692,0.192307692,0.230769231,0.192307692,0,0,0,0,0,0,0,0,0,0,0,0,0,0,0,0,0,0,0,IM,0,https://doi.org/10.1016/j.msea.2011.11.063
AlCrCuFeNi1.4,"['Al', 'Cr', 'Cu', 'Fe', 'Ni']",0.185185185,0,0.185185185,0.185185185,0.259259259,0.185185185,0,0,0,0,0,0,0,0,0,0,0,0,0,0,0,0,0,0,0,IM,0,https://doi.org/10.1016/j.msea.2011.11.063
Hf25Nb25Ti25Zr25,"['Hf', 'Nb', 'Ti', 'Zr']",0,0,0,0,0,0,0,0.25,0,0.25,0,0.25,0.25,0,0,0,0,0,0,0,0,0,0,0,0,BCC,1,https://doi.org/10.1016/j.matlet.2014.05.134
HfMoNbTiZr,"['Hf', 'Mo', 'Nb', 'Ti', 'Zr']",0,0,0,0,0,0,0,0.2,0,0.2,0.2,0.2,0.2,0,0,0,0,0,0,0,0,0,0,0,0,IM,0,https://doi.org/10.3390/e21010015
VCrFeTa0.1W0.1,"['V', 'Cr', 'Fe', 'Ta', 'W']",0,0,0.3125,0.3125,0,0,0,0,0.3125,0,0,0,0,0.03125,0.03125,0,0,0,0,0,0,0,0,0,0,BCC,1,https://doi.org/10.3390/e20120951
VCrFeTa0.2W0.2,"['V', 'Cr', 'Fe', 'Ta', 'W']",0,0,0.294117647,0.294117647,0,0,0,0,0.294117647,0,0,0,0,0.058823529,0.058823529,0,0,0,0,0,0,0,0,0,0,BCC,1,https://doi.org/10.3390/e20120951
VCrFeTa0.4W0.4,"['V', 'Cr', 'Fe', 'Ta', 'W']",0,0,0.263157895,0.263157895,0,0,0,0,0.263157895,0,0,0,0,0.105263158,0.105263158,0,0,0,0,0,0,0,0,0,0,IM,0,https://doi.org/10.3390/e20120951
Al65Cu5Fe5Mg5Si15Zn5,"['Al', 'Cu', 'Fe', 'Mg', 'Si', 'Zn']",0.65,0,0,0.05,0,0.05,0,0,0,0,0,0,0,0,0,0,0.05,0.05,0.15,0,0,0,0,0,0,IM,0,https://doi.org/10.1038/s41598-019-43329-w
Al65Cu5Mg5Ni5Si15Zn5,"['Al', 'Cu', 'Mg', 'Ni', 'Si', 'Zn']",0.65,0,0,0,0.05,0.05,0,0,0,0,0,0,0,0,0,0,0.05,0.05,0.15,0,0,0,0,0,0,IM,0,https://doi.org/10.1038/s41598-019-43329-w
Al70Cr5Cu5Mg5Si10Zn5,"['Al', 'Cr', 'Cu', 'Mg', 'Si', 'Zn']",0.7,0,0.05,0,0,0.05,0,0,0,0,0,0,0,0,0,0,0.05,0.05,0.1,0,0,0,0,0,0,IM,0,https://doi.org/10.1038/s41598-019-43329-w
Al70Cu5Mg5Mn5Si10Zn5,"['Al', 'Cu', 'Mg', 'Mn', 'Si', 'Zn']",0.736842105,0,0,0,0,0.052631579,0,0,0,0,0,0,0,0,0,0,0.052631579,0.052631579,0.105263158,0,0,0,0,0,0,IM,0,https://doi.org/10.1038/s41598-019-43329-w
Al70Cu5Mg5Si10Zn5Zr5,"['Al', 'Cu', 'Mg', 'Si', 'Zn', 'Zr']",0.7,0,0,0,0,0.05,0,0,0,0,0,0.05,0,0,0,0,0.05,0.05,0.1,0,0,0,0,0,0,IM,0,https://doi.org/10.1038/s41598-019-43329-w
NbCrMo0.5Ta0.5TiZr,"['Nb', 'Cr', 'Mo', 'Ta', 'Ti', 'Zr']",0,0,0.2,0,0,0,0,0.2,0,0.2,0.1,0.2,0,0.1,0,0,0,0,0,0,0,0,0,0,0,IM,0,https://doi.org/10.1016/j.msea.2017.12.021
AlCoCrFeNiTi0.0 ,"['Al', 'Co', 'Cr', 'Fe', 'Ni', 'Ti']",0.2,0.2,0.2,0.2,0.2,0,0,0,0,0,0,0,0,0,0,0,0,0,0,0,0,0,0,0,0,A2+B2 phases,0,https://doi.org/10.1016/j.jallcom.2022.163901
MoNbTaVW,"['Mo', 'Nb', 'Ta', 'V', 'W']",0,0,0,0,0,0,0,0,0.2,0.2,0.2,0,0,0.2,0.2,0,0,0,0,0,0,0,0,0,0,BCC,1,https://doi.org/10.1016/j.intermet.2011.01.004
CrMoNbTiV,"['Cr', 'Mo', 'Nb', 'Ti', 'V']",0,0,0.2,0,0,0,0,0.2,0.2,0.2,0.2,0,0,0,0,0,0,0,0,0,0,0,0,0,0,BCC,1,https://doi.org/10.1016/j.intermet.2018.11.001
CrMoNbTiZr,"['Cr', 'Mo', 'Nb', 'Ti', 'Zr']",0,0,0.2,0,0,0,0,0.2,0,0.2,0.2,0.2,0,0,0,0,0,0,0,0,0,0,0,0,0,IM,0,https://doi.org/10.1016/j.intermet.2018.11.001
AlCoCrFeNiTi0.4,"['Al', 'Co', 'Cr', 'Fe', 'Ni', 'Ti']",0.185185185,0.185185185,0.185185185,0.185185185,0.185185185,0,0,0.074074074,0,0,0,0,0,0,0,0,0,0,0,0,0,0,0,0,0,A2 (disordered BCC)+B2 (ordered BCC)+Laves,0,https://doi.org/10.1016/j.jallcom.2022.163901
AlCoCrFeNiTi0.2,"['Al', 'Co', 'Cr', 'Fe', 'Ni', 'Ti']",0.192307692,0.192307692,0.192307692,0.192307692,0.192307692,0,0,0.038461538,0,0,0,0,0,0,0,0,0,0,0,0,0,0,0,0,0,BCC1+BCC2,1,https://doi.org/10.1016/j.jallcom.2022.163901
MoNbTaTiV,"['Mo', 'Nb', 'Ta', 'Ti', 'V']",0,0,0,0,0,0,0,0.2,0.2,0.2,0.2,0,0,0.2,0,0,0,0,0,0,0,0,0,0,0,BCC,1,https://doi.org/10.1016/j.jallcom.2016.11.188
ZrTiHfV0.5Nb0.5,"['Zr', 'Ti', 'Hf', 'V', 'Nb']",0,0,0,0,0,0,0,0.25,0.125,0.125,0,0.25,0.25,0,0,0,0,0,0,0,0,0,0,0,0,BCC,1,https://doi.org/10.3390/ma11020208
Zr2.0TiHfVNb2.0,"['Zr', 'Ti', 'Hf', 'V', 'Nb']",0,0,0,0,0,0,0,0.142857143,0.142857143,0.285714286,0,0.285714286,0.142857143,0,0,0,0,0,0,0,0,0,0,0,0,BCC,1,https://doi.org/10.3390/ma11020208
ZrTiHfNb0.5Mo0.5,"['Zr', 'Ti', 'Hf', 'Nb', 'Mo']",0,0,0,0,0,0,0,0.25,0,0.125,0.125,0.25,0.25,0,0,0,0,0,0,0,0,0,0,0,0,BCC,1,https://doi.org/10.3390/ma11020208
ZrTiHfNb0.5Ta0.5,"['Zr', 'Ti', 'Hf', 'Nb', 'Ta']",0,0,0,0,0,0,0,0.25,0,0.125,0,0.25,0.25,0.125,0,0,0,0,0,0,0,0,0,0,0,BCC,1,https://doi.org/10.3390/ma11020208
NbTiZr,"['Nb', 'Ti', 'Zr']",0,0,0,0,0,0,0,0.333333333,0,0.333333333,0,0.333333333,0,0,0,0,0,0,0,0,0,0,0,0,0,BCC,1,https://doi.org/10.1016/j.jallcom.2018.12.325
Ta10Nb30Ti30Zr30,"['Ta', 'Nb', 'Ti', 'Zr']",0,0,0,0,0,0,0,0.3,0,0.3,0,0.3,0,0.1,0,0,0,0,0,0,0,0,0,0,0,BCC,1,https://doi.org/10.1016/j.jallcom.2018.12.325
Cr10Nb30Ti30Zr30,"['Cr', 'Nb', 'Ti', 'Zr']",0,0,0.1,0,0,0,0,0.3,0,0.3,0,0.3,0,0,0,0,0,0,0,0,0,0,0,0,0,BCC,1,https://doi.org/10.1016/j.jallcom.2018.12.325
Al0.3HfNbTaTiZr,"['Al', 'Hf', 'Nb', 'Ta', 'Ti', 'Zr']",0.056603774,0,0,0,0,0,0,0.188679245,0,0.188679245,0,0.188679245,0.188679245,0.188679245,0,0,0,0,0,0,0,0,0,0,0,BCC,1,https://doi.org/10.1016/j.jallcom.2014.11.064
Al0.5HfNbTaTiZr,"['Al', 'Hf', 'Nb', 'Ta', 'Ti', 'Zr']",0.090909091,0,0,0,0,0,0,0.181818182,0,0.181818182,0,0.181818182,0.181818182,0.181818182,0,0,0,0,0,0,0,0,0,0,0,BCC,1,https://doi.org/10.1016/j.jallcom.2014.11.064
Al0.75HfNbTaTiZr,"['Al', 'Hf', 'Nb', 'Ta', 'Ti', 'Zr']",0.130434783,0,0,0,0,0,0,0.173913043,0,0.173913043,0,0.173913043,0.173913043,0.173913043,0,0,0,0,0,0,0,0,0,0,0,BCC,1,https://doi.org/10.1016/j.jallcom.2014.11.064
Al1.0HfNbTaTiZr,"['Al', 'Hf', 'Nb', 'Ta', 'Ti', 'Zr']",0.166666667,0,0,0,0,0,0,0.166666667,0,0.166666667,0,0.166666667,0.166666667,0.166666667,0,0,0,0,0,0,0,0,0,0,0,BCC,1,https://doi.org/10.1016/j.jallcom.2014.11.064
NbTaTiZr,"['Nb', 'Ta', 'Ti', 'Zr']",0,0,0,0,0,0,0,0.25,0,0.25,0,0.25,0,0.25,0,0,0,0,0,0,0,0,0,0,0,BCC,1,https://doi.org/10.3390/e21020114
NbTaTi30Zr,"['Nb', 'Ta', 'Ti', 'Zr']",0,0,0,0,0,0,0,0.303030303,0,0.303030303,0,0.090909091,0,0.303030303,0,0,0,0,0,0,0,0,0,0,0,BCC,1,https://doi.org/10.1016/j.msea.2018.11.054
NbTaTi35Zr,"['Nb', 'Ta', 'Ti', 'Zr']",0,0,0,0,0,0,0,0.298507463,0,0.298507463,0,0.104477612,0,0.298507463,0,0,0,0,0,0,0,0,0,0,0,BCC,1,https://doi.org/10.1016/j.msea.2018.11.054
NbTaTi40Zr,"['Nb', 'Ta', 'Ti', 'Zr']",0,0,0,0,0,0,0,0.294117647,0,0.294117647,0,0.117647059,0,0.294117647,0,0,0,0,0,0,0,0,0,0,0,BCC,1,https://doi.org/10.1016/j.msea.2018.11.054
NbTaTi45Zr,"['Nb', 'Ta', 'Ti', 'Zr']",0,0,0,0,0,0,0,0.289855072,0,0.289855072,0,0.130434783,0,0.289855072,0,0,0,0,0,0,0,0,0,0,0,BCC,1,https://doi.org/10.1016/j.matchemphys.2019.121841
Ta0.6ZrHfTi,"['Ta', 'Zr', 'Hf', 'Ti']",0,0,0,0,0,0,0,0.277777778,0,0,0,0.277777778,0.277777778,0.166666667,0,0,0,0,0,0,0,0,0,0,0,BCC,1,https://doi.org/10.1016/j.msea.2018.11.054
Ta0.5ZrHfTi,"['Ta', 'Zr', 'Hf', 'Ti']",0,0,0,0,0,0,0,0.285714286,0,0,0,0.285714286,0.285714286,0.142857143,0,0,0,0,0,0,0,0,0,0,0,BCC,1,https://doi.org/10.1016/j.msea.2018.11.054
Ta0.4ZrHfTi,"['Ta', 'Zr', 'Hf', 'Ti']",0,0,0,0,0,0,0,0.294117647,0,0,0,0.294117647,0.294117647,0.117647059,0,0,0,0,0,0,0,0,0,0,0,BCC,1,https://doi.org/10.1016/j.msea.2018.11.054
Ti40Zr25Nb25Ta10,"['Ti', 'Zr', 'Nb', 'Ta']",0,0,0,0,0,0,0,0.4,0,0.25,0,0.25,0,0.1,0,0,0,0,0,0,0,0,0,0,0,BCC,1,https://doi.org/10.1016/j.msea.2018.11.054
Ti45Zr25Nb25Ta5,"['Ti', 'Zr', 'Nb', 'Ta']",0,0,0,0,0,0,0,0.45,0,0.25,0,0.25,0,0.05,0,0,0,0,0,0,0,0,0,0,0,BCC,1,https://doi.org/10.1016/j.msea.2018.11.054
Ti35Zr25Nb25Ta15,"['Ti', 'Zr', 'Nb', 'Ta']",0,0,0,0,0,0,0,0.35,0,0.25,0,0.25,0,0.15,0,0,0,0,0,0,0,0,0,0,0,BCC,1,https://doi.org/10.1016/j.msea.2018.11.054
Ti30Zr25Nb25Ta20,"['Ti', 'Zr', 'Nb', 'Ta']",0,0,0,0,0,0,0,0.3,0,0.25,0,0.25,0,0.2,0,0,0,0,0,0,0,0,0,0,0,BCC,1,https://doi.org/10.1016/j.msea.2018.11.054
AlCoCrFeNiV0.2,"['Al', 'Co', 'Cr', 'Fe', 'Ni', 'V']",0.192307692,0.192307692,0.192307692,0.192307692,0.192307692,0,0,0,0.038461538,0,0,0,0,0,0,0,0,0,0,0,0,0,0,0,0,BCC,1,https://doi.org/10.1016/j.matdes.2013.12.048
AlCoCrFeNiV0.5,"['Al', 'Co', 'Cr', 'Fe', 'Ni', 'V']",0.181818182,0.181818182,0.181818182,0.181818182,0.181818182,0,0,0,0.090909091,0,0,0,0,0,0,0,0,0,0,0,0,0,0,0,0,BCC,1,https://doi.org/10.1016/j.matdes.2013.12.048
AlCoCrFeNiV0.8,"['Al', 'Co', 'Cr', 'Fe', 'Ni', 'V']",0.172413793,0.172413793,0.172413793,0.172413793,0.172413793,0,0,0,0.137931034,0,0,0,0,0,0,0,0,0,0,0,0,0,0,0,0,BCC,1,https://doi.org/10.1016/j.matdes.2013.12.048
AlCoCrFeNiV1.0,"['Al', 'Co', 'Cr', 'Fe', 'Ni', 'V']",0.166666667,0.166666667,0.166666667,0.166666667,0.166666667,0,0,0,0.166666667,0,0,0,0,0,0,0,0,0,0,0,0,0,0,0,0,BCC,1,https://doi.org/10.1016/j.matdes.2013.12.048
Al2CoCrFeNi,"['Al', 'Co', 'Cr', 'Fe', 'Ni']",0.047619048,0.238095238,0.238095238,0.238095238,0.238095238,0,0,0,0,0,0,0,0,0,0,0,0,0,0,0,0,0,0,0,0,BCC1+B2(ordered BCC),1,https://doi.org/10.1016/j.matdes.2013.12.048
Al1.8CoCrFeNiTi0.2,"['Al', 'Co', 'Cr', 'Fe', 'Ni', 'Ti']",0.3,0.166666667,0.166666667,0.166666667,0.166666667,0,0,0.033333333,0,0,0,0,0,0,0,0,0,0,0,0,0,0,0,0,0,IM,0,https://doi.org/10.1016/j.jallcom.2019.07.100
Al1.5CoCrFeNiTi0.5,"['Al', 'Co', 'Cr', 'Fe', 'Ni', 'Ti']",0.25,0.166666667,0.166666667,0.166666667,0.166666667,0,0,0.083333333,0,0,0,0,0,0,0,0,0,0,0,0,0,0,0,0,0,IM,0,https://doi.org/10.1016/j.jallcom.2019.07.100
Al1.2CoCrFeNiTi0.8,"['Al', 'Co', 'Cr', 'Fe', 'Ni', 'Ti']",0.2,0.166666667,0.166666667,0.166666667,0.166666667,0,0,0.133333333,0,0,0,0,0,0,0,0,0,0,0,0,0,0,0,0,0,BCC,1,https://doi.org/10.1016/j.jallcom.2019.07.100
Al0.8CoCrFeNiTi1.2,"['Al', 'Co', 'Cr', 'Fe', 'Ni', 'Ti']",0.133333333,0.166666667,0.166666667,0.166666667,0.166666667,0,0,0.2,0,0,0,0,0,0,0,0,0,0,0,0,0,0,0,0,0,IM,0,https://doi.org/10.1016/j.mtcomm.2018.06.004
Al0.5HfNbTiZr,"['Al', 'Hf', 'Nb', 'Ti', 'Zr']",0.111111111,0,0,0,0,0,0,0.222222222,0,0.222222222,0,0.222222222,0.222222222,0,0,0,0,0,0,0,0,0,0,0,0,BCC,1,https://doi.org/10.1016/j.mtcomm.2018.06.004
Al0.75HfNbTiZr,"['Al', 'Hf', 'Nb', 'Ti', 'Zr']",0.157894737,0,0,0,0,0,0,0.210526316,0,0.210526316,0,0.210526316,0.210526316,0,0,0,0,0,0,0,0,0,0,0,0,BCC,1,https://doi.org/10.1016/j.mtcomm.2018.06.004
AlHfNbTiZr,"['Al', 'Hf', 'Nb', 'Ti', 'Zr']",0.2,0,0,0,0,0,0,0.2,0,0.2,0,0.2,0.2,0,0,0,0,0,0,0,0,0,0,0,0,BCC,1,https://doi.org/10.1016/j.mtcomm.2018.06.004
Al1.25HfNbTiZr,"['Al', 'Hf', 'Nb', 'Ti', 'Zr']",0.238095238,0,0,0,0,0,0,0.19047619,0,0.19047619,0,0.19047619,0.19047619,0,0,0,0,0,0,0,0,0,0,0,0,BCC,1,https://doi.org/10.1016/j.mtcomm.2018.06.004
Al1.5HfNbTiZr,"['Al', 'Hf', 'Nb', 'Ti', 'Zr']",0.272727273,0,0,0,0,0,0,0.181818182,0,0.181818182,0,0.181818182,0.181818182,0,0,0,0,0,0,0,0,0,0,0,0,BCC,1,https://doi.org/10.1016/j.jallcom.2019.152196
Al5Nb24Ti40V5Zr26,"['Al', 'Nb', 'Ti', 'V', 'Zr']",0.000526039,0,0,0,0,0,0,0.420831142,0.052603893,0.252498685,0,0.273540242,0,0,0,0,0,0,0,0,0,0,0,0,0,BCC,1,https://doi.org/10.1016/j.intermet.2019.106653
Fe50Mn30Co10Cr10,"['Fe', 'Mn', 'Co', 'Cr']",0,0.1,0.1,0.5,0,0,0.3,0,0,0,0,0,0,0,0,0,0,0,0,0,0,0,0,0,0,IM,0,https://doi.org/10.1016/j.scriptamat.2019.02.038
Fe37Mn45Co9Cr9,"['Fe', 'Mn', 'Co', 'Cr']",0,0.09,0.09,0.37,0,0,0.45,0,0,0,0,0,0,0,0,0,0,0,0,0,0,0,0,0,0,FCC,2,https://doi.org/10.1007/s11837-014-1133-6
CoFeNi2V0.5Mo0.2,"['Co', 'Fe', 'Ni', 'V', 'Mo']",0,0.212765957,0,0.212765957,0.425531915,0,0,0,0.106382979,0,0.042553191,0,0,0,0,0,0,0,0,0,0,0,0,0,0,FCC,2,https://doi.org/10.1016/j.scriptamat.2019.02.038
Al10Co25Cr8Fe15Ni36Ti6,"['Al', 'Co', 'Cr', 'Fe', 'Ni', 'Ti']",0.1,0.25,0.08,0.15,0.36,0,0,0.06,0,0,0,0,0,0,0,0,0,0,0,0,0,0,0,0,0,IM,0,https://doi.org/10.1007/s11661-020-06091-7
Al0.3CoCrCu0.3FeNi,"['Al', 'Co', 'Cr', 'Cu', 'Fe', 'Ni']",0.065217391,0.217391304,0.217391304,0.217391304,0.217391304,0.065217391,0,0,0,0,0,0,0,0,0,0,0,0,0,0,0,0,0,0,0,FCC,2,https://doi.org/10.3390/e20120967
TiZrHfCr0.2Mo,"['Ti', 'Zr', 'Hf', 'Cr', 'Mo']",0,0,0.047619048,0,0,0,0,0.238095238,0,0,0.238095238,0.238095238,0.238095238,0,0,0,0,0,0,0,0,0,0,0,0,BCC,1,https://doi.org/10.1016/j.mtla.2019.100485
Cr26Mn20Fe20Co20Ni14,"['Cr', 'Mn', 'Fe', 'Co', 'Ni']",0,0.2,0.26,0.2,0.14,0,0.2,0,0,0,0,0,0,0,0,0,0,0,0,0,0,0,0,0,0,FCC,2,https://doi.org/10.1016/j.matchar.2019.109980
Ti1.89CrNbV0.56,"['Ti', 'Cr', 'Nb', 'V']",0,0,0.224719101,0,0,0,0,0.424719101,0.125842697,0.224719101,0,0,0,0,0,0,0,0,0,0,0,0,0,0,0,IM,0,https://doi.org/10.1016/j.matchar.2019.109980
HfNbTaTiZrW,"['Hf', 'Nb', 'Ta', 'Ti', 'Zr', 'W']",0,0,0,0,0,0,0,0.166666667,0,0.166666667,0,0.166666667,0.166666667,0.166666667,0.166666667,0,0,0,0,0,0,0,0,0,0,BCC,1,https://doi.org/10.1016/j.jallcom.2019.06.138
HfNbTaTiZrMoW,"['Hf', 'Nb', 'Ta', 'Ti', 'Zr', 'Mo', 'W']",0,0,0,0,0,0,0,0.142857143,0,0.142857143,0.142857143,0.142857143,0.142857143,0.142857143,0.142857143,0,0,0,0,0,0,0,0,0,0,BCC,1,https://doi.org/10.1007/s12598-016-0860-y
Ti2ZrHf0.5V,"['Ti', 'Zr', 'Hf', 'V']",0,0,0,0,0,0,0,0.444444444,0.222222222,0,0,0.222222222,0.111111111,0,0,0,0,0,0,0,0,0,0,0,0,BCC,1,https://doi.org/10.1007/s40195-019-00921-3
Ti2ZrHf0.5VNb0.25,"['Ti', 'Zr', 'Hf', 'V', 'Nb']",0,0,0,0,0,0,0,0.421052632,0.210526316,0.052631579,0,0.210526316,0.105263158,0,0,0,0,0,0,0,0,0,0,0,0,BCC,1,https://doi.org/10.1007/s40195-019-00921-3
Ti2ZrHf0.5VNb0.5,"['Ti', 'Zr', 'Hf', 'V', 'Nb']",0,0,0,0,0,0,0,0.5,0,0.125,0,0.25,0.125,0,0,0,0,0,0,0,0,0,0,0,0,BCC,1,https://doi.org/10.1007/s40195-019-00921-3
Ti2ZrHf0.5VNb0.75,"['Ti', 'Zr', 'Hf', 'V', 'Nb']",0,0,0,0,0,0,0,0.380952381,0.19047619,0.142857143,0,0.19047619,0.095238095,0,0,0,0,0,0,0,0,0,0,0,0,BCC,1,https://doi.org/10.1007/s40195-019-00921-3
Ti2ZrHf0.5VNb1.0,"['Ti', 'Zr', 'Hf', 'V', 'Nb']",0,0,0,0,0,0,0,0.363636364,0.181818182,0.181818182,0,0.181818182,0.090909091,0,0,0,0,0,0,0,0,0,0,0,0,BCC,1,https://doi.org/10.1016/j.intermet.2019.106515
ZrTiHfCuNiFe,"['Zr', 'Ti', 'Hf', 'Cu', 'Ni', 'Fe']",0,0,0,0.166666667,0.166666667,0.166666667,0,0.166666667,0,0,0,0.166666667,0.166666667,0,0,0,0,0,0,0,0,0,0,0,0,BCC,1,https://doi.org/10.1016/j.intermet.2019.106515
CoCrFeNiMo0.2,"['Co', 'Cr', 'Fe', 'Ni', 'Mo']",0,0.238095238,0.238095238,0.238095238,0.238095238,0,0,0,0,0,0.047619048,0,0,0,0,0,0,0,0,0,0,0,0,0,0,FCC,2,https://doi.org/10.3390/e20090648
Ti40Zr10Ni40Co5Cu5,"['Ti', 'Zr', 'Ni', 'Co', 'Cu']",0,0.05,0,0,0.4,0.05,0,0.4,0,0,0,0.1,0,0,0,0,0,0,0,0,0,0,0,0,0,IM,0,https://doi.org/10.1007/s12540-019-00383-3
Ti30Zr20Ni30Co10Cu10,"['Ti', 'Zr', 'Ni', 'Co', 'Cu']",0,0.1,0,0,0.3,0.1,0,0.3,0,0,0,0.2,0,0,0,0,0,0,0,0,0,0,0,0,0,IM,0,https://doi.org/10.1007/s12540-019-00383-3
Ti25Zr25Ni16.67Co16.67Cu16.67,"['Ti', 'Zr', 'Ni', 'Co', 'Cu']",0,0.166666667,0,0,0.166666667,0.166666667,0,0.25,0,0,0,0.25,0,0,0,0,0,0,0,0,0,0,0,0,0,IM,0,https://doi.org/10.1007/s12540-019-00383-3
Ti30Zr10Hf10Ni30Co10Cu10,"['Ti', 'Zr', 'Hf', 'Ni', 'Co', 'Cu']",0,0.142857143,0,0,0.285714286,0.095238095,0,0.285714286,0,0,0,0.095238095,0.095238095,0,0,0,0,0,0,0,0,0,0,0,0,IM,0,https://doi.org/10.1007/s12540-019-00383-3
Ti20Zr15Hf15Ni20Co15Cu15,"['Ti', 'Zr', 'Hf', 'Ni', 'Co', 'Cu']",0,0.15,0,0,0.2,0.15,0,0.2,0,0,0,0.15,0.15,0,0,0,0,0,0,0,0,0,0,0,0,IM,0,https://doi.org/10.1007/s12540-019-00383-3
CoCuHfNiTiZr,"['Co', 'Cu', 'Hf', 'Ni', 'Ti', 'Zr']",0,0.166666667,0,0,0.166666667,0.166666667,0,0.166666667,0,0,0,0.166666667,0.166666667,0,0,0,0,0,0,0,0,0,0,0,0,IM,0,https://doi.org/10.1016/j.jmst.2018.02.026
CrFeMnV,"['Cr', 'Fe', 'Mn', 'V']",0,0,0.25,0.25,0,0,0.25,0,0.25,0,0,0,0,0,0,0,0,0,0,0,0,0,0,0,0,BCC,1,https://doi.org/10.1016/j.jmst.2018.02.026
CrMn0.3FeVCu0.06,"['Cr', 'Mn', 'Fe', 'V', 'Cu']",0,0,0.297619048,0.297619048,0,0.017857143,0.089285714,0,0.297619048,0,0,0,0,0,0,0,0,0,0,0,0,0,0,0,0,FCC+BCC,3,https://doi.org/10.1016/j.jmst.2018.02.026
CrMn0.5FeVCu0.10,"['Cr', 'Mn', 'Fe', 'V', 'Cu']",0,0,0.277777778,0.277777778,0,0.027777778,0.138888889,0,0.277777778,0,0,0,0,0,0,0,0,0,0,0,0,0,0,0,0,FCC+BCC,3,https://doi.org/10.1016/j.jmst.2018.02.026
CrMn0.7FeVCu0.14,"['Cr', 'Mn', 'Fe', 'V', 'Cu']",0,0,0.260416667,0.260416667,0,0.036458333,0.182291667,0,0.260416667,0,0,0,0,0,0,0,0,0,0,0,0,0,0,0,0,FCC+BCC,3,https://doi.org/10.1016/j.jmst.2018.02.026
CrMnFeVCu0.20,"['Cr', 'Mn', 'Fe', 'V', 'Cu']",0,0,0.238095238,0.238095238,0,0.047619048,0.238095238,0,0.238095238,0,0,0,0,0,0,0,0,0,0,0,0,0,0,0,0,FCC+BCC,3,https://doi.org/10.1016/j.jmst.2017.11.007
 (CoCrCuFeNi)96Nb4,"['Co', 'Cr', 'Cu', 'Fe', 'Ni', 'Nb']",0,0.193548387,0.193548387,0.193548387,0.193548387,0.193548387,0,0,0,0.032258065,0,0,0,0,0,0,0,0,0,0,0,0,0,0,0,FCC,2,https://doi.org/10.1016/j.jmst.2017.11.007
 (CoCrCuFeNi)92Nb8,"['Co', 'Cr', 'Cu', 'Fe', 'Ni', 'Nb']",0,0.18699187,0.18699187,0.18699187,0.18699187,0.18699187,0,0,0,0.06504065,0,0,0,0,0,0,0,0,0,0,0,0,0,0,0,IM,0,https://doi.org/10.1016/j.jmst.2017.11.007
 (CoCrCuFeNi)88Nb12,"['Co', 'Cr', 'Cu', 'Fe', 'Ni', 'Nb']",0,0.180327869,0.180327869,0.180327869,0.180327869,0.180327869,0,0,0,0.098360656,0,0,0,0,0,0,0,0,0,0,0,0,0,0,0,IM,0,https://doi.org/10.1016/j.jmst.2017.11.007
 (CoCrCuFeNi)84Nb16,"['Co', 'Cr', 'Cu', 'Fe', 'Ni', 'Nb']",0,0.173553719,0.173553719,0.173553719,0.173553719,0.173553719,0,0,0,0.132231405,0,0,0,0,0,0,0,0,0,0,0,0,0,0,0,IM,0,https://doi.org/10.1016/j.jmbbm.2018.10.038
Co28.2Cr5.92Mo0.62Mn0.50Si0.13N0.04C,"['Co', 'Cr', 'Mo', 'Mn', 'Si', 'N', 'C']",0,0.776355217,0.161263961,0,0,0,0.013620267,0,0,0,0.016889131,0,0,0,0,0.027240534,0,0,0.003541269,0.001089621,0,0,0,0,0,FCC,2,https://doi.org/10.1016/j.actbio.2015.12.011
Coâ€?3Crâ€?Wâ€?.35Nâ€?.01C,"['Co', 'Cr', 'W', 'N', 'C']",0,0.5764,0.33,0,0,0,0,0,0,0,0,0,0,0,0.09,0.0001,0,0,0,0.0035,0,0,0,0,0,FCC,2,https://doi.org/10.1016/j.actbio.2015.12.011
Coâ€?3Crâ€?Wâ€?.35Nâ€?.06C,"['Co', 'Cr', 'W', 'N', 'C']",0,0.5759,0.33,0.09,0,0,0,0,0,0,0,0,0,0,0,0.0006,0,0,0,0.0035,0,0,0,0,0,FCC,2,https://doi.org/10.1016/j.actbio.2015.12.011
Coâ€?3Crâ€?Wâ€?.35Nâ€?.1C,"['Co', 'Cr', 'W', 'N', 'C']",0,0.5755,0.33,0.09,0,0,0,0,0,0,0,0,0,0,0,0.001,0,0,0,0.0035,0,0,0,0,0,FCC,2,https://doi.org/10.1016/j.actbio.2015.12.011
Coâ€?3Crâ€?Wâ€?.35Nâ€?.25C,"['Co', 'Cr', 'W', 'N', 'C']",0,0.574,0.33,0.09,0,0,0,0,0,0,0,0,0,0,0,0.0025,0,0,0,0.0035,0,0,0,0,0,FCC,2,https://doi.org/10.1016/j.actbio.2015.12.011
Coâ€?3Crâ€?Wâ€?.35Nâ€?.31C,"['Co', 'Cr', 'W', 'N', 'C']",0,0.5734,0.33,0.09,0,0,0,0,0,0,0,0,0,0,0,0.0031,0,0,0,0.0035,0,0,0,0,0,FCC,2,https://doi.org/10.1016/j.msec.2016.12.057
Al40Cu15Cr15Fe15Si15,"['Al', 'Cu', 'Cr', 'Fe', 'Si']",0.4,0,0.15,0.15,0,0.15,0,0,0,0,0,0,0,0,0,0,0,0,0.15,0,0,0,0,0,0,IM,0,https://doi.org/10.1016/j.jmrt.2018.06.010
Al60Cu10Fe10Cr5Mn5Ni5Mg5,"['Al', 'Cu', 'Fe', 'Cr', 'Mn', 'Ni', 'Mg']",0.6,0,0.05,0.1,0.05,0.1,0.05,0,0,0,0,0,0,0,0,0,0.05,0,0,0,0,0,0,0,0,IM,0,https://doi.org/10.1016/j.jmrt.2018.06.010
Al65Cu5Cr5Si15Mn5Ti5,"['Al', 'Cu', 'Cr', 'Si', 'Mn', 'Ti']",0.65,0,0.05,0,0,0.05,0.05,0.05,0,0,0,0,0,0,0,0,0,0,0.15,0,0,0,0,0,0,IM,0,https://doi.org/10.1007/s11665-018-3720-0
Al80Mg14Zn2.7Cu2.7Si0.60,"['Al', 'Mg', 'Zn', 'Cu', 'Si']",0.8,0,0,0,0,0.027,0,0,0,0,0,0,0,0,0,0,0.14,0.027,0.006,0,0,0,0,0,0,IM,0,https://doi.org/10.1007/s11665-018-3720-0
Al85Mg10.5Zn2.025Cu2.025Si0.45,"['Al', 'Mg', 'Zn', 'Cu', 'Si']",0.867568257,0,0,0,0,0,0,0,0,0,0,0,0,0,0,0,0.107170196,0.020668538,0.004593008,0,0,0,0,0,0,IM,0,https://doi.org/10.1007/s11665-018-3720-0
Al90Mg7.1Zn1.35Cu1.35Si0.3,"['Al', 'Mg', 'Zn', 'Cu', 'Si']",0.911392405,0,0,0,0,0,0,0,0,0,0,0,0,0,0,0,0.071898734,0.013670886,0.003037975,0,0,0,0,0,0,IM,0,https://doi.org/10.1179/1743284715Y.0000000032
Al0.5NbTiVZr,"['Al', 'Nb', 'Ti', 'V', 'Zr']",0.111111111,0,0,0,0,0,0,0.222222222,0.222222222,0.222222222,0,0.222222222,0,0,0,0,0,0,0,0,0,0,0,0,0,IM,0,https://doi.org/10.4236/msa.2018.913074
Al26.6Nb23.8Ti25.1V24.5,"['Al', 'Nb', 'Ti', 'V']",0.266,0,0,0,0,0,0,0.251,0.245,0.238,0,0,0,0,0,0,0,0,0,0,0,0,0,0,0,BCC,1,https://doi.org/10.1007/s11837-014-1059-z
AlLiMgZnSn,"['Al', 'Li', 'Mg', 'Zn', 'Sn']",0.2,0,0,0,0,0,0,0,0,0,0,0,0,0,0,0,0.2,0.2,0,0,0.2,0.2,0,0,0,IM,0,https://doi.org/10.1007/s11837-014-1059-z
Al80Li5Mg5Zn5Sn5,"['Al', 'Li', 'Mg', 'Zn', 'Sn']",0.8,0,0,0,0,0,0,0,0,0,0,0,0,0,0,0,0.05,0.05,0,0,0.05,0.05,0,0,0,IM,0,https://doi.org/10.1007/s11837-014-1059-z
Al80Li5Mg5Zn5Cu5,"['Al', 'Li', 'Mg', 'Zn', 'Cu']",0.8,0,0,0,0,0.05,0,0,0,0,0,0,0,0,0,0,0.05,0.05,0,0,0.05,0,0,0,0,IM,0,https://doi.org/10.1016/j.mtla.2019.100485
AlCrFeMnNi,"['Al', 'Cr', 'Fe', 'Mn', 'Ni']",0.2,0,0.2,0.2,0.2,0,0.2,0,0,0,0,0,0,0,0,0,0,0,0,0,0,0,0,0,0,BCC,1,https://doi.org/10.1016/j.msea.2017.02.072
