Repository: wzu-fanggy/HEA1

File: HEA_Cleared_Data.csv (part 2 of 5)
Alloy,Elements,Al,Co,Cr,Fe,Ni,Cu,Mn,Ti,V,Nb,Mo,Zr,Hf,Ta,W,C,Mg,Zn,Si,N,Li,Sn,B,Y,Pd,Actual phase,Phases considered,References
Al8Co17Cr17Cu8Fe17Ni33,"['Al', 'Co', 'Cr', 'Cu', 'Fe', 'Ni']",0.08,0.17,0.17,0.17,0.33,0.08,0,0,0,0,0,0,0,0,0,0,0,0,0,0,0,0,0,0,0,FCC,2,https://doi.org/10.1007/s11837-013-0756-3
Al0.5CoCrFeMnNi,"['Al', 'Co', 'Cr', 'Fe', 'Mn', 'Ni']",0.090909091,0.181818182,0.181818182,0.181818182,0.181818182,0,0.181818182,0,0,0,0,0,0,0,0,0,0,0,0,0,0,0,0,0,0,FCC+BCC,3,https://doi.org/10.1016/j.msea.2018.05.041
CoCrFeNiV0.25,"['Co', 'Cr', 'Fe', 'Ni', 'V']",0,0.235294118,0.235294118,0.235294118,0.235294118,0,0,0,0.058823529,0,0,0,0,0,0,0,0,0,0,0,0,0,0,0,0,FCC,2,https://doi.org/10.3390/met9111172
CoCrFeNiV0.5,"['Co', 'Cr', 'Fe', 'Ni', 'V']",0,0.222222222,0.222222222,0.222222222,0.222222222,0,0,0,0.111111111,0,0,0,0,0,0,0,0,0,0,0,0,0,0,0,0,IM,0,https://doi.org/10.3390/met9111172
CoCrFeNiV0.7,"['Co', 'Cr', 'Fe', 'Ni', 'V']",0,0.212765957,0.212765957,0.212765957,0.212765957,0,0,0,0.14893617,0,0,0,0,0,0,0,0,0,0,0,0,0,0,0,0,IM,0,https://doi.org/10.3390/met9111172
CoCrFeNiV0.8,"['Co', 'Cr', 'Fe', 'Ni', 'V']",0,0.208333333,0.208333333,0.208333333,0.208333333,0,0,0,0.166666667,0,0,0,0,0,0,0,0,0,0,0,0,0,0,0,0,IM,0,https://doi.org/10.3390/met9111172
CoCrFeNiV0.9,"['Co', 'Cr', 'Fe', 'Ni', 'V']",0,0.204081633,0.204081633,0.204081633,0.204081633,0,0,0,0.183673469,0,0,0,0,0,0,0,0,0,0,0,0,0,0,0,0,IM,0,https://doi.org/10.3390/met9111172
CoCrFeNiV,"['Co', 'Cr', 'Fe', 'Ni', 'V']",0,0.2,0.2,0.2,0.2,0,0,0,0.2,0,0,0,0,0,0,0,0,0,0,0,0,0,0,0,0,IM,0,https://doi.org/10.1080/21663831.2019.1638844
(CoCrFeMnNi)99C1,"['Co', 'Cr', 'Fe', 'Mn', 'Ni', 'C']",0,0.198,0.198,0.198,0.198,0,0.198,0,0,0,0,0,0,0,0,0.01,0,0,0,0,0,0,0,0,0,FCC,2,https://doi.org/10.1016/j.actamat.2018.10.050
Fe19.96Mn19.96Ni19.96Co19.96Cr19.96C0.2,"['Fe', 'Mn', 'Ni', 'Co', 'Cr', 'C']",0,0.1996,0.1996,0.1996,0.1996,0,0.1996,0,0,0,0,0,0,0,0,0.002,0,0,0,0,0,0,0,0,0,FCC,2,https://doi.org/10.1016/j.actamat.2018.10.050
Fe19.96Mn19.96Ni19.96Co19.96Cr19.96C0.5,"['Fe', 'Mn', 'Ni', 'Co', 'Cr', 'C']",0,0.199002991,0.199002991,0.199002991,0.199002991,0,0.199002991,0,0,0,0,0,0,0,0,0.004985045,0,0,0,0,0,0,0,0,0,FCC,2,https://doi.org/10.1016/j.actamat.2018.10.050
Fe19.96Mn19.96Ni19.96Co19.96Cr19.96C0.8,"['Fe', 'Mn', 'Ni', 'Co', 'Cr', 'C']",0,0.198409543,0.198409543,0.198409543,0.198409543,0,0.198409543,0,0,0,0,0,0,0,0,0.007952286,0,0,0,0,0,0,0,0,0,FCC,2,https://doi.org/10.1016/j.actamat.2018.10.050
Al0.1CoCrFeNi,"['Al', 'Co', 'Cr', 'Fe', 'Ni']",0.024390244,0.243902439,0.243902439,0.243902439,0.243902439,0,0,0,0,0,0,0,0,0,0,0,0,0,0,0,0,0,0,0,0,FCC,2,https://doi.org/10.1016/j.msea.2019.04.025
Fe45Cr10V10Co10Ni25,"['Fe', 'Cr', 'V', 'Co', 'Ni']",0,0.1,0.1,0.45,0.25,0,0,0,0.1,0,0,0,0,0,0,0,0,0,0,0,0,0,0,0,0,FCC,2,https://doi.org/10.1038/s41598-019-39570-y
Fe45Cr10V10Co20Ni15,"['Fe', 'Cr', 'V', 'Co', 'Ni']",0,0.2,0.1,0.45,0.15,0,0,0,0.1,0,0,0,0,0,0,0,0,0,0,0,0,0,0,0,0,FCC,2,https://doi.org/10.1038/s41598-019-39570-y
Fe45Cr10V10Co30Ni5,"['Fe', 'Cr', 'V', 'Co', 'Ni']",0,0.3,0.1,0.45,0.05,0,0,0,0.1,0,0,0,0,0,0,0,0,0,0,0,0,0,0,0,0,IM,0,https://doi.org/10.1038/s41598-019-39570-y
Fe45Cr10V10Co35,"['Fe', 'Cr', 'V', 'Co']",0,0.35,0.1,0.45,0,0,0,0,0.1,0,0,0,0,0,0,0,0,0,0,0,0,0,0,0,0,IM,0,https://doi.org/10.1007/s11837-012-0366-5
AlCoCrNi,"['Al', 'Co', 'Cr', 'Ni']",0.25,0.25,0.25,0,0.25,0,0,0,0,0,0,0,0,0,0,0,0,0,0,0,0,0,0,0,0,IM,0,https://doi.org/10.1016/j.jallcom.2018.11.057
V10Cr15Mn5Fe35Co10Ni25,"['V', 'Cr', 'Mn', 'Fe', 'Co', 'Ni']",0,0.1,0.15,0.35,0.25,0,0.05,0,0.1,0,0,0,0,0,0,0,0,0,0,0,0,0,0,0,0,FCC,2,https://doi.org/10.1016/j.msea.2019.138604
Co17.5Cr12.5Fe55Ni10Mo5,"['Co', 'Cr', 'Fe', 'Ni', 'Mo']",0,0.175,0.125,0.55,0.1,0,0,0,0,0,0.05,0,0,0,0,0,0,0,0,0,0,0,0,0,0,FCC,2,https://doi.org/10.1016/j.jallcom.2018.12.040
Co18Cr12.5Fe55Ni7Mo7.5,"['Co', 'Cr', 'Fe', 'Ni', 'Mo']",0,0.180904523,0.120603015,0.552763819,0.070351759,0,0,0,0,0,0.075376884,0,0,0,0,0,0,0,0,0,0,0,0,0,0,FCC,2,https://doi.org/10.1016/j.actamat.2014.01.029
AlMo0.5NbTa0.5TiZr,"['Al', 'Mo', 'Nb', 'Ta', 'Ti', 'Zr']",0.25,0,0,0,0,0,0,0.25,0,0,0.125,0.25,0,0.125,0,0,0,0,0,0,0,0,0,0,0,BCC,1,https://doi.org/10.1016/j.actamat.2014.01.029
Al0.4Hf0.6NbTaTiZr,"['Al', 'Hf', 'Nb', 'Ta', 'Ti', 'Zr']",0.08,0,0,0,0,0,0,0.2,0,0.2,0,0.2,0.12,0.2,0,0,0,0,0,0,0,0,0,0,0,BCC,1,https://doi.org/10.1007/s11837-014-1066-0
Al0.3NbTaTi1.4Zr1.3,"['Al', 'Nb', 'Ta', 'Ti', 'Zr']",0.06,0,0,0,0,0,0,0.28,0,0.2,0,0.26,0,0.2,0,0,0,0,0,0,0,0,0,0,0,BCC,1,https://doi.org/10.1007/s11837-014-1066-0
TiVZrHfNb,"['Ti', 'V', 'Zr', 'Hf', 'Nb']",0,0,0,0,0,0,0,0.2,0.2,0.2,0,0.2,0.2,0,0,0,0,0,0,0,0,0,0,0,0,IM,0,https://doi.org/10.1016/j.ijrmhm.2014.07.009
CrHfNbTiZr,"['Cr', 'Hf', 'Nb', 'Ti', 'Zr']",0,0,0.2,0,0,0,0,0.2,0,0.2,0,0.2,0.2,0,0,0,0,0,0,0,0,0,0,0,0,IM,0,https://doi.org/10.1016/j.msea.2011.09.033
NbTiVZr,"['Nb', 'Ti', 'V', 'Zr']",0,0,0,0,0,0,0,0.25,0.25,0.25,0,0.25,0,0,0,0,0,0,0,0,0,0,0,0,0,BCC,1,https://doi.org/10.1016/j.msea.2012.12.018
NbTiV2Zr,"['Nb', 'Ti', 'V', 'Zr']",0,0,0,0,0,0,0,0.2,0.4,0.2,0,0.2,0,0,0,0,0,0,0,0,0,0,0,0,0,BCC,1,https://doi.org/10.1016/j.msea.2012.12.018
NbTiV3Zr,"['Nb', 'Ti', 'V', 'Zr']",0,0,0,0,0,0,0,0.166666667,0.5,0.166666667,0,0.166666667,0,0,0,0,0,0,0,0,0,0,0,0,0,BCC,1,https://doi.org/10.1016/j.msea.2012.12.018
NbTiV4Zr,"['Nb', 'Ti', 'V', 'Zr']",0,0,0,0,0,0,0,0.142857143,0.571428571,0.142857143,0,0.142857143,0,0,0,0,0,0,0,0,0,0,0,0,0,BCC,1,https://doi.org/10.1016/j.msea.2012.12.018
NbTiV5Zr,"['Nb', 'Ti', 'V', 'Zr']",0,0,0,0,0,0,0,0.125,0.625,0.125,0,0.125,0,0,0,0,0,0,0,0,0,0,0,0,0,BCC,1,https://doi.org/10.1016/j.msea.2012.12.018
CrNbTiZr,"['Cr', 'Nb', 'Ti', 'Zr']",0,0,0.25,0,0,0,0,0.25,0,0.25,0,0.25,0,0,0,0,0,0,0,0,0,0,0,0,0,IM,0,https://doi.org/10.1016/j.msea.2012.12.018
CrNbTiVZr,"['Cr', 'Nb', 'Ti', 'V', 'Zr']",0,0,0.2,0,0,0,0,0.2,0.2,0.2,0,0.2,0,0,0,0,0,0,0,0,0,0,0,0,0,IM,0,https://doi.org/10.1016/j.matdes.2015.05.019
Al7.5CoCrNi,"['Al', 'Co', 'Cr', 'Ni']",0.714285714,0.095238095,0.095238095,0,0.095238095,0,0,0,0,0,0,0,0,0,0,0,0,0,0,0,0,0,0,0,0,IM,0,https://doi.org/10.1016/j.actamat.2017.02.036
(CoCrNi)94Al3Ti3,"['Co', 'Cr', 'Ni', 'Al', 'Ti']",0.03,0.313333333,0.313333333,0,0.313333333,0,0,0.03,0,0,0,0,0,0,0,0,0,0,0,0,0,0,0,0,0,IM,0,https://doi.org/10.1016/j.actamat.2015.08.076
(FeCoNiCr)94Ti2Al4,"['Fe', 'Co', 'Ni', 'Cr', 'Ti', 'Al']",0.04,0.235,0.235,0.235,0.235,0,0,0.02,0,0,0,0,0,0,0,0,0,0,0,0,0,0,0,0,0,FCC,2,https://doi.org/10.1016/j.actamat.2015.08.076
CoMnNi,"['Co', 'Mn', 'Ni']",0,0.333333333,0,0,0.333333333,0,0.333333333,0,0,0,0,0,0,0,0,0,0,0,0,0,0,0,0,0,0,FCC,2,https://doi.org/10.1016/j.actamat.2014.08.026
FeMnNi,"['Fe', 'Mn', 'Ni']",0,0,0,0.333333333,0.333333333,0,0.333333333,0,0,0,0,0,0,0,0,0,0,0,0,0,0,0,0,0,0,FCC,2,https://doi.org/10.1016/j.actamat.2014.08.026
CoFeMnNi,"['Co', 'Fe', 'Mn', 'Ni']",0,0.25,0,0.25,0.25,0,0.25,0,0,0,0,0,0,0,0,0,0,0,0,0,0,0,0,0,0,FCC,2,https://doi.org/10.1016/j.actamat.2014.08.026
CoCrMnNi,"['Co', 'Cr', 'Mn', 'Ni']",0,0.25,0.25,0,0.25,0,0.25,0,0,0,0,0,0,0,0,0,0,0,0,0,0,0,0,0,0,FCC,2,https://doi.org/10.1007/s11661-018-4472-z
CoCrMoNbTi0.4,"['Co', 'Cr', 'Mo', 'Nb', 'Ti']",0,0.227272727,0.227272727,0,0,0,0,0.090909091,0,0.227272727,0.227272727,0,0,0,0,0,0,0,0,0,0,0,0,0,0,"BCC1 and BCC2+(Co, Cr)2Nb-type Laves",0,https://doi.org/10.1007/s11661-018-4472-z
CoCrFeMnNiNbC,"['Co', 'Cr', 'Fe', 'Mn', 'Ni', 'Nb', 'C']",0,0.142857143,0.142857143,0.142857143,0.142857143,0,0.142857143,0,0,0.142857143,0,0,0,0,0,0.142857143,0,0,0,0,0,0,0,0,0,FCC,2,https://doi.org/10.1016/j.matchemphys.2017.08.011
CoCrMoNbTi,"['Co', 'Cr', 'Mo', 'Nb', 'Ti']",0,0.2,0.2,0,0,0,0,0.2,0,0.2,0.2,0,0,0,0,0,0,0,0,0,0,0,0,0,0,IM,0,10.1007/s11665-017-2799-z
CoCrMoNbTi0.2,"['Co', 'Cr', 'Mo', 'Nb', 'Ti']",0,0.238095238,0.238095238,0,0,0,0,0.047619048,0,0.238095238,0.238095238,0,0,0,0,0,0,0,0,0,0,0,0,0,0,IM,0,10.1007/s11665-017-2799-z
CoCrMoNbTi0.5,"['Co', 'Cr', 'Mo', 'Nb', 'Ti']",0,0.222222222,0.222222222,0,0,0,0,0.111111111,0,0.222222222,0.222222222,0,0,0,0,0,0,0,0,0,0,0,0,0,0,IM,0,10.1016/j.jallcom.2010.10.047
AlCoCrFeNiC1.5,"['Al', 'Co', 'Cr', 'Fe', 'Ni', 'C']",0.153846154,0.153846154,0.153846154,0.153846154,0.153846154,0,0,0,0,0,0,0,0,0,0,0.230769231,0,0,0,0,0,0,0,0,0,IM,0,10.1016/j.intermet.2016.06.001
Fe36Ni18Mn33Al13Ti0.0,"['Fe', 'Ni', 'Mn', 'Al', 'Ti']",0.13,0,0,0.36,0.18,0,0.33,0,0,0,0,0,0,0,0,0,0,0,0,0,0,0,0,0,0,IM,0,10.1016/j.intermet.2016.06.001
Fe36Ni18Mn33Al13Ti2.0,"['Fe', 'Ni', 'Mn', 'Al', 'Ti']",0.12745098,0,0,0.352941176,0.176470588,0,0.323529412,0.019607843,0,0,0,0,0,0,0,0,0,0,0,0,0,0,0,0,0,IM,0,10.1016/j.intermet.2016.06.001
Fe36Ni18Mn33Al13Ti4.0,"['Fe', 'Ni', 'Mn', 'Al', 'Ti']",0.125,0,0,0.346153846,0.173076923,0,0.317307692,0.038461538,0,0,0,0,0,0,0,0,0,0,0,0,0,0,0,0,0,IM,0,10.1016/j.intermet.2016.06.001
Fe30Ni20Mn35Al15,"['Fe', 'Ni', 'Mn', 'Al']",0.15,0,0,0.3,0.2,0,0.35,0,0,0,0,0,0,0,0,0,0,0,0,0,0,0,0,0,0,IM,0,https://doi.org/10.1007/s10853-013-7884-6
Fe33Ni19Mn34Al14,"['Fe', 'Ni', 'Mn', 'Al']",0.14,0,0,0.33,0.19,0,0.34,0,0,0,0,0,0,0,0,0,0,0,0,0,0,0,0,0,0,IM,0,https://doi.org/10.1007/s10853-013-7884-6
Fe29Ni19Mn38Al14,"['Fe', 'Ni', 'Mn', 'Al']",0.14,0,0,0.29,0.19,0,0.38,0,0,0,0,0,0,0,0,0,0,0,0,0,0,0,0,0,0,IM,0,https://doi.org/10.1007/s10853-013-7884-6
Fe31Ni18Mn38Al13,"['Fe', 'Ni', 'Mn', 'Al']",0.13,0,0,0.31,0.18,0,0.38,0,0,0,0,0,0,0,0,0,0,0,0,0,0,0,0,0,0,IM,0,https://doi.org/10.1007/s10853-013-7884-6
Fe33Ni17Mn38Al12,"['Fe', 'Ni', 'Mn', 'Al']",0.12,0,0,0.33,0.17,0,0.38,0,0,0,0,0,0,0,0,0,0,0,0,0,0,0,0,0,0,IM,0,https://doi.org/10.1007/s10853-013-7884-6
Fe34Ni16Mn39Al11,"['Fe', 'Ni', 'Mn', 'Al']",0.11,0,0,0.34,0.16,0,0.39,0,0,0,0,0,0,0,0,0,0,0,0,0,0,0,0,0,0,IM,0,https://doi.org/10.1007/s12598-014-0224-4
Al0.3CrFe1.5MnNi,"['Al', 'Cr', 'Fe', 'Mn', 'Ni']",0.0625,0,0.208333333,0.3125,0.208333333,0,0.208333333,0,0,0,0,0,0,0,0,0,0,0,0,0,0,0,0,0,0,BCC,1,https://doi.org/10.1007/s12598-014-0224-4
Al0.3CrFe1.5MnNi0.5Ti0.2,"['Al', 'Cr', 'Fe', 'Mn', 'Ni', 'Ti']",0.066666667,0,0.222222222,0.333333333,0.111111111,0,0.222222222,0.044444444,0,0,0,0,0,0,0,0,0,0,0,0,0,0,0,0,0,BCC,1,https://doi.org/10.1016/j.apsusc.2015.07.207
Al0.3CrFe1.5MnNi0.5Si0.2,"['Al', 'Cr', 'Fe', 'Mn', 'Ni', 'Si']",0.066666667,0,0.222222222,0.333333333,0.111111111,0,0.222222222,0,0,0,0,0,0,0,0,0,0,0,0.044444444,0,0,0,0,0,0,IM,0,https://doi.org/10.1016/j.apsusc.2015.07.207
Al25Ti25Ni25Cu25,"['Al', 'Ti', 'Ni', 'Cu']",0.25,0,0,0,0.25,0.25,0,0.25,0,0,0,0,0,0,0,0,0,0,0,0,0,0,0,0,0,FCC,2,https://doi.org/10.1016/j.apsusc.2015.07.207
Al22.5Ti22.5Ni20Cu20Fe15,"['Al', 'Ti', 'Ni', 'Cu', 'Fe']",0.225,0,0,0.15,0.2,0.2,0,0.225,0,0,0,0,0,0,0,0,0,0,0,0,0,0,0,0,0,FCC,2,https://doi.org/10.1016/j.jallcom.2018.01.247
AlTiNiCuFe,"['Al', 'Ti', 'Ni', 'Cu', 'Fe']",0.2,0,0,0.2,0.2,0.2,0,0.2,0,0,0,0,0,0,0,0,0,0,0,0,0,0,0,0,0,FCC,2,https://doi.org/10.1016/j.jallcom.2018.01.247
Al0.5CoCrFeNiTi0.5,"['Al', 'Co', 'Cr', 'Fe', 'Ni', 'Ti']",0.1,0.2,0.2,0.2,0.2,0,0,0.1,0,0,0,0,0,0,0,0,0,0,0,0,0,0,0,0,0,FCC+BCC,3,https://doi.org/10.1016/j.jallcom.2018.01.247
Al0.8CoCrFeNiTi0.2,"['Al', 'Co', 'Cr', 'Fe', 'Ni', 'Ti']",0.16,0.2,0.2,0.2,0.2,0,0,0.04,0,0,0,0,0,0,0,0,0,0,0,0,0,0,0,0,0,FCC+BCC,3,https://doi.org/10.1016/j.jallcom.2019.07.100
CoCrFeNiMnC0.01,"['Co', 'Cr', 'Fe', 'Ni', 'Mn', 'C']",0,0.199600798,0.199600798,0.199600798,0.199600798,0,0.199600798,0,0,0,0,0,0,0,0,0.001996008,0,0,0,0,0,0,0,0,0,FCC,2,https://doi.org/10.1038/ncomms10602
CoCrFeNiAl0.3,"['Co', 'Cr', 'Fe', 'Ni', 'Al']",0.069767442,0.23255814,0.23255814,0.23255814,0.23255814,0,0,0,0,0,0,0,0,0,0,0,0,0,0,0,0,0,0,0,0,IM,0,https://doi.org/10.1016/j.matdes.2017.02.072
Fe40Mn27Ni26Co5Cr2,"['Fe', 'Mn', 'Ni', 'Co', 'Cr']",0,0.05,0.02,0.4,0.26,0,0.27,0,0,0,0,0,0,0,0,0,0,0,0,0,0,0,0,0,0,FCC,2,https://doi.org/10.1016/j.actamat.2015.04.014
Fe40Mn40Co10Cr10,"['Fe', 'Mn', 'Co', 'Cr']",0,0.1,0.1,0.4,0,0,0.4,0,0,0,0,0,0,0,0,0,0,0,0,0,0,0,0,0,0,FCC,2,https://doi.org/10.1016/j.actamat.2017.07.023
Co20Cr20Fe34Mn20Ni6,"['Co', 'Cr', 'Fe', 'Mn', 'Ni']",0,0.2,0.2,0.34,0.06,0,0.2,0,0,0,0,0,0,0,0,0,0,0,0,0,0,0,0,0,0,FCC,2,https://doi.org/10.1016/j.actamat.2012.11.032
Co20Cr20Fe40Mn20,"['Co', 'Cr', 'Fe', 'Mn']",0,0.125,0.125,0.5,0,0,0.25,0,0,0,0,0,0,0,0,0,0,0,0,0,0,0,0,0,0,FCC,2,https://doi.org/10.1016/j.jallcom.2015.08.224
AlNbTiV,"['Al', 'Nb', 'Ti', 'V']",0.25,0,0,0,0,0,0,0.25,0.25,0.25,0,0,0,0,0,0,0,0,0,0,0,0,0,0,0,BCC,1,https://doi.org/10.1016/j.jallcom.2015.08.224
AlCrNbTiV,"['Al', 'Cr', 'Nb', 'Ti', 'V']",0.2,0,0.2,0,0,0,0,0.2,0.2,0.2,0,0,0,0,0,0,0,0,0,0,0,0,0,0,0,IM,0,https://doi.org/10.1007/s11837-013-0756-3
Al18Cr28Nb18Ti18V18,"['Al', 'Cr', 'Nb', 'Ti', 'V']",0.18,0.28,0,0,0,0,0,0.18,0.18,0.18,0,0,0,0,0,0,0,0,0,0,0,0,0,0,0,IM,0,https://doi.org/10.1016/j.msea.2018.03.071
Al3(HfNbTiZr)97,"['Al', 'Hf', 'Nb', 'Ti', 'Zr']",0.03,0,0,0,0,0,0,0.2425,0,0.2425,0,0.2425,0.2425,0,0,0,0,0,0,0,0,0,0,0,0,BCC,1,https://doi.org/10.1016/j.msea.2018.03.071
Al5(HfNbTiZr)95,"['Al', 'Hf', 'Nb', 'Ti', 'Zr']",0.05,0,0,0,0,0,0,0.2375,0,0.2375,0,0.2375,0.2375,0,0,0,0,0,0,0,0,0,0,0,0,BCC,1,https://doi.org/10.1016/j.msea.2018.03.071
Al7(HfNbTiZr)93,"['Al', 'Hf', 'Nb', 'Ti', 'Zr']",0.07,0,0,0,0,0,0,0.2325,0,0.2325,0,0.2325,0.2325,0,0,0,0,0,0,0,0,0,0,0,0,BCC,1,https://doi.org/10.1016/j.msea.2018.03.071
Al10 (HfNbTiZr)90,"['Al', 'Hf', 'Nb', 'Ti', 'Zr']",0.1,0,0,0,0,0,0,0.225,0,0.225,0,0.225,0.225,0,0,0,0,0,0,0,0,0,0,0,0,IM,0,https://doi.org/10.1016/j.msea.2018.03.071
Al12(HfNbTiZr)88,"['Al', 'Hf', 'Nb', 'Ti', 'Zr']",0.12,0,0,0,0,0,0,0.22,0,0.22,0,0.22,0.22,0,0,0,0,0,0,0,0,0,0,0,0,IM,0,https://doi.org/10.1016/j.msea.2017.04.111
Al0.2CrFeCoNi2Cu0.2,"['Al', 'Cr', 'Fe', 'Co', 'Ni', 'Cu']",0.037037037,0.185185185,0.185185185,0.185185185,0.37037037,0.037037037,0,0,0,0,0,0,0,0,0,0,0,0,0,0,0,0,0,0,0,FCC,2,https://doi.org/10.1007/s11837-015-1484-7
Al0.3CuCrFeNi2,"['Al', 'Cu', 'Cr', 'Fe', 'Ni']",0.056603774,0,0.188679245,0.188679245,0.377358491,0.188679245,0,0,0,0,0,0,0,0,0,0,0,0,0,0,0,0,0,0,0,FCC,2,https://doi.org/10.1016/j.ijplas.2017.10.005
Al0.2Co1.5CrFeNi1.5Ti0.3,"['Al', 'Co', 'Cr', 'Fe', 'Ni', 'Ti']",0.036363636,0.272727273,0.181818182,0.181818182,0.272727273,0,0,0.054545455,0,0,0,0,0,0,0,0,0,0,0,0,0,0,0,0,0,IM,0,https://doi.org/10.1016/j.jallcom.2014.11.064
Hf0.5Mo0.5NbTiZrC0.1,"['Hf', 'Mo', 'Nb', 'Ti', 'Zr', 'C']",0,0,0,0,0,0,0,0.243902439,0,0.243902439,0.12195122,0.243902439,0.12195122,0,0,0.024390244,0,0,0,0,0,0,0,0,0,IM,0,https://doi.org/10.1038/s41598-018-27144-3
Hf0.5Mo0.5NbTiZrC0.3,"['Hf', 'Mo', 'Nb', 'Ti', 'Zr', 'C']",0,0,0,0,0,0,0,0.23255814,0,0.23255814,0.11627907,0.23255814,0.11627907,0,0,0.069767442,0,0,0,0,0,0,0,0,0,IM,0,https://doi.org/10.1016/j.jallcom.2015.11.091
Al0.5NbTa0.8Ti1.5V0.2Zr,"['Al', 'Nb', 'Ta', 'Ti', 'V', 'Zr']",0.1,0,0,0,0,0,0,0.3,0.04,0.2,0,0.2,0,0.16,0,0,0,0,0,0,0,0,0,0,0,IM,0,https://doi.org/10.1016/j.jallcom.2015.11.091
Mo0.5NbHf0.5ZrTiSi0.1,"['Mo', 'Nb', 'Hf', 'Zr', 'Ti', 'Si']",0,0,0,0,0,0,0,0.243902439,0,0.243902439,0.12195122,0.243902439,0.12195122,0,0,0,0,0,0.024390244,0,0,0,0,0,0,BCC,1,https://doi.org/10.1016/j.jallcom.2015.11.091
Mo0.5NbHf0.5ZrTiSi0.3,"['Mo', 'Nb', 'Hf', 'Zr', 'Ti', 'Si']",0,0,0,0,0,0,0,0.23255814,0,0.23255814,0.11627907,0.23255814,0.11627907,0,0,0,0,0,0.069767442,0,0,0,0,0,0,IM,0,https://doi.org/10.1016/j.jallcom.2015.11.091
Mo0.5NbHf0.5ZrTiSi0.5,"['Mo', 'Nb', 'Hf', 'Zr', 'Ti', 'Si']",0,0,0,0,0,0,0,0.222222222,0,0.222222222,0.111111111,0.222222222,0.111111111,0,0,0,0,0,0.111111111,0,0,0,0,0,0,IM,0,https://doi.org/10.1016/j.jallcom.2015.11.091
Mo0.5NbHf0.5ZrTiSi0.7,"['Mo', 'Nb', 'Hf', 'Zr', 'Ti', 'Si']",0,0,0,0,0,0,0,0.212765957,0,0.212765957,0.106382979,0.212765957,0.106382979,0,0,0,0,0,0.14893617,0,0,0,0,0,0,IM,0,https://doi.org/10.1016/j.jallcom.2016.10.014
Mo0.5NbHf0.5ZrTiSi0.9,"['Mo', 'Nb', 'Hf', 'Zr', 'Ti', 'Si']",0,0,0,0,0,0,0,0.204081633,0,0.204081633,0.102040816,0.204081633,0.102040816,0,0,0,0,0,0.183673469,0,0,0,0,0,0,IM,0,https://doi.org/10.1016/j.jallcom.2016.10.014
HfMo0.5NbTiV0.5Si0.3,"['Hf', 'Mo', 'Nb', 'Ti', 'V', 'Si']",0,0,0,0,0,0,0,0.23255814,0.11627907,0.23255814,0.11627907,0,0.23255814,0,0,0,0,0,0.069767442,0,0,0,0,0,0,IM,0,https://doi.org/10.1016/j.jallcom.2016.10.014
HfMo0.5NbTiV0.5Si0.5,"['Hf', 'Mo', 'Nb', 'Ti', 'V', 'Si']",0,0,0,0,0,0,0,0.222222222,0.111111111,0.222222222,0.111111111,0,0.222222222,0,0,0,0,0,0.111111111,0,0,0,0,0,0,IM,0,https://doi.org/10.1016/j.jallcom.2016.10.014
HfMo0.5NbTiV0.5Si0.7,"['Hf', 'Mo', 'Nb', 'Ti', 'V', 'Si']",0,0,0,0,0,0,0,0.212765957,0.106382979,0.212765957,0.106382979,0,0.212765957,0,0,0,0,0,0.14893617,0,0,0,0,0,0,IM,0,https://doi.org/10.1016/j.actamat.2017.09.035
MoNb0.5HfZrTi,"['Mo', 'Nb', 'Hf', 'Zr', 'Ti']",0,0,0,0,0,0,0,0.222222222,0,0.111111111,0.222222222,0.222222222,0.222222222,0,0,0,0,0,0,0,0,0,0,0,0,BCC,1,https://doi.org/10.1016/j.intermet.2015.10.011
MoNb1.5HfZrTi,"['Mo', 'Nb', 'Hf', 'Zr', 'Ti']",0,0,0,0,0,0,0,0.181818182,0,0.272727273,0.181818182,0.181818182,0.181818182,0,0,0,0,0,0,0,0,0,0,0,0,BCC,1,https://doi.org/10.1016/j.intermet.2015.10.011
MoNbHfZrTi0.5,"['Mo', 'Nb', 'Hf', 'Zr', 'Ti']",0,0,0,0,0,0,0,0.111111111,0,0.222222222,0.222222222,0.222222222,0.222222222,0,0,0,0,0,0,0,0,0,0,0,0,BCC,1,https://doi.org/10.1016/j.intermet.2015.10.011
MoNbHfZrTi1.5,"['Mo', 'Nb', 'Hf', 'Zr', 'Ti']",0,0,0,0,0,0,0,0.272727273,0,0.181818182,0.181818182,0.181818182,0.181818182,0,0,0,0,0,0,0,0,0,0,0,0,BCC,1,https://doi.org/10.1016/j.intermet.2015.10.011
MoNbHfZr0.5Ti,"['Mo', 'Nb', 'Hf', 'Zr', 'Ti']",0,0,0,0,0,0,0,0.222222222,0,0.222222222,0.222222222,0.111111111,0.222222222,0,0,0,0,0,0,0,0,0,0,0,0,BCC,1,https://doi.org/10.1016/j.intermet.2015.10.011
MoNbHfZr1.5Ti,"['Mo', 'Nb', 'Hf', 'Zr', 'Ti']",0,0,0,0,0,0,0,0.181818182,0,0.181818182,0.181818182,0.272727273,0.181818182,0,0,0,0,0,0,0,0,0,0,0,0,BCC,1,https://doi.org/10.1016/j.intermet.2015.10.011
MoNbHf0.5ZrTi,"['Mo', 'Nb', 'Hf', 'Zr', 'Ti']",0,0,0,0,0,0,0,0.222222222,0,0.222222222,0.222222222,0.222222222,0.111111111,0,0,0,0,0,0,0,0,0,0,0,0,BCC,1,https://doi.org/10.1016/j.intermet.2015.10.011
MoNbHf1.5ZrTi,"['Mo', 'Nb', 'Hf', 'Zr', 'Ti']",0,0,0,0,0,0,0,0.181818182,0,0.181818182,0.181818182,0.181818182,0.272727273,0,0,0,0,0,0,0,0,0,0,0,0,BCC,1,https://doi.org/10.1016/j.intermet.2015.10.011
Mo1.5NbHfZrTi,"['Mo', 'Nb', 'Hf', 'Zr', 'Ti']",0,0,0,0,0,0,0,0.181818182,0,0.181818182,0.272727273,0.181818182,0.181818182,0,0,0,0,0,0,0,0,0,0,0,0,BCC,1,https://doi.org/10.1016/j.actamat.2013.09.037
Fe19.6Co19.6Ni19.6Cr19.6Mn19.6Al2,"['Fe', 'Co', 'Ni', 'Cr', 'Mn', 'Al']",0.02,0.196,0.196,0.196,0.196,0,0.196,0,0,0,0,0,0,0,0,0,0,0,0,0,0,0,0,0,0,FCC,2,10.1016/j.actamat.2013.09.037
Fe19.2Co19.2Ni19.2Cr19.2Mn19.2Al4,"['Fe', 'Co', 'Ni', 'Cr', 'Mn', 'Al']",0.04,0.192,0.192,0.192,0.192,0,0.192,0,0,0,0,0,0,0,0,0,0,0,0,0,0,0,0,0,0,FCC,2,10.1016/j.actamat.2013.09.037
Fe18.6Co18.6Ni18.6Cr18.8Mn18.8Al7,"['Fe', 'Co', 'Ni', 'Cr', 'Mn', 'Al']",0.069860279,0.185628743,0.18762475,0.185628743,0.185628743,0,0.185628743,0,0,0,0,0,0,0,0,0,0,0,0,0,0,0,0,0,0,FCC+BCC,3,10.1016/j.actamat.2013.09.037
Fe18.4Co18.4Ni18.4Cr18.4Mn18.4Al8,"['Fe', 'Co', 'Ni', 'Cr', 'Mn', 'Al']",0.08,0.184,0.184,0.184,0.184,0,0.184,0,0,0,0,0,0,0,0,0,0,0,0,0,0,0,0,0,0,FCC+BCC,3,10.1016/j.actamat.2013.09.037
Fe18.2Co18.2Ni18.2Cr18.2Mn18.2Al9,"['Fe', 'Co', 'Ni', 'Cr', 'Mn', 'Al']",0.09,0.182,0.182,0.182,0.182,0,0.182,0,0,0,0,0,0,0,0,0,0,0,0,0,0,0,0,0,0,FCC+BCC,3,10.1016/j.actamat.2013.09.037
Fe18Co18Ni18Cr18Mn18Al10,"['Fe', 'Co', 'Ni', 'Cr', 'Mn', 'Al']",0.1,0.18,0.18,0.18,0.18,0,0.18,0,0,0,0,0,0,0,0,0,0,0,0,0,0,0,0,0,0,FCC+BCC,3,10.1016/j.matdes.2017.02.072
Fe17.8Co17.8Ni17.8Cr17.8Mn17.8Al11,"['Fe', 'Co', 'Ni', 'Cr', 'Mn', 'Al']",0.11,0.178,0.178,0.178,0.178,0,0.178,0,0,0,0,0,0,0,0,0,0,0,0,0,0,0,0,0,0,FCC+BCC,3,10.1016/j.matdes.2017.02.073
TiZrNbVMo1.7,"['Ti', 'Zr', 'Nb', 'V', 'Mo']",0,0,0,0,0,0,0,0.175438596,0.175438596,0.175438596,0.298245614,0.175438596,0,0,0,0,0,0,0,0,0,0,0,0,0,BCC,1,10.1016/j.intermet.2006.08.005
TiZrNbVMo2.0,"['Ti', 'Zr', 'Nb', 'V', 'Mo']",0,0,0,0,0,0,0,0.166666667,0.166666667,0.166666667,0.333333333,0.166666667,0,0,0,0,0,0,0,0,0,0,0,0,0,BCC,1,10.1016/j.intermet.2006.08.005
CoCrCuFeNiTi0.8,"['Co', 'Cr', 'Cu', 'Fe', 'Ni', 'Ti']",0,0.208333333,0.208333333,0.208333333,0.208333333,0,0,0.166666667,0,0,0,0,0,0,0,0,0,0,0,0,0,0,0,0,0,IM,0,10.1016/j.intermet.2006.08.005
CrFeCoNiCuTi0.5,"['Cr', 'Fe', 'Co', 'Ni', 'Cu', 'Ti']",0,0.181818182,0.181818182,0.181818182,0.181818182,0.181818182,0,0.090909091,0,0,0,0,0,0,0,0,0,0,0,0,0,0,0,0,0,IM,0,10.1016/j.jallcom.2007.11.110
CrFeCoNiCu,"['Cr', 'Fe', 'Co', 'Ni', 'Cu']",0,0.2,0.2,0.2,0.2,0.2,0,0,0,0,0,0,0,0,0,0,0,0,0,0,0,0,0,0,0,FCC,2,10.1016/j.jallcom.2007.11.110
Cu0.25AlCoCrFeNiTi0.5,"['Cu', 'Al', 'Co', 'Cr', 'Fe', 'Ni', 'Ti']",0.173913043,0.173913043,0.173913043,0.173913043,0.173913043,0.043478261,0,0.086956522,0,0,0,0,0,0,0,0,0,0,0,0,0,0,0,0,0,BCC,1,10.3390/e21020114
Cu0.5AlCoCrFeNiTi0.5,"['Cu', 'Al', 'Co', 'Cr', 'Fe', 'Ni', 'Ti']",0.166666667,0.166666667,0.166666667,0.166666667,0.166666667,0.083333333,0,0.083333333,0,0,0,0,0,0,0,0,0,0,0,0,0,0,0,0,0,BCC,1,10.1016/j.jallcom.2007.11.110
AlCrFeCoNiCuTi,"['Al', 'Cr', 'Fe', 'Co', 'Ni', 'Cu', 'Ti']",0.142857143,0.142857143,0.142857143,0.142857143,0.142857143,0.142857143,0,0.142857143,0,0,0,0,0,0,0,0,0,0,0,0,0,0,0,0,0,FCC+BCC,3,10.1016/j.msea.2008.08.025
AlCrFeCoNiCuV,"['Al', 'Cr', 'Fe', 'Co', 'Ni', 'Cu', 'V']",0.142857143,0.142857143,0.142857143,0.142857143,0.142857143,0.142857143,0,0,0.142857143,0,0,0,0,0,0,0,0,0,0,0,0,0,0,0,0,FCC+BCC,3,10.1016/j.actamat.2016.01.050
Co25Ni25Fe25Al7.5Cu17.5,"['Co', 'Ni', 'Fe', 'Al', 'Cu']",0.075,0.25,0,0.25,0.25,0.175,0,0,0,0,0,0,0,0,0,0,0,0,0,0,0,0,0,0,0,FCC,2,10.3390/e20120967
VCrFeTa0.3W0.3,"['V', 'Cr', 'Fe', 'Ta', 'W']",0,0,0.277777778,0.277777778,0,0,0,0,0.277777778,0,0,0,0,0.083333333,0.083333333,0,0,0,0,0,0,0,0,0,0,BCC,1,10.3390/e20120951
CrFeTaVW,"['Cr', 'Fe', 'Ta', 'V', 'W']",0,0,0.25,0.25,0,0,0,0,0.25,0,0,0,0,0,0.25,0,0,0,0,0,0,0,0,0,0,IM,0,10.3390/e21010015
HfMoTaTiZr,"['Hf', 'Mo', 'Ta', 'Ti', 'Zr']",0,0,0,0,0,0,0,0.2,0,0,0.2,0.2,0.2,0.2,0,0,0,0,0,0,0,0,0,0,0,BCC,1,10.3390/e21010015
HfMoNbTaZr,"['Hf', 'Mo', 'Nb', 'Ta', 'Zr']",0,0,0,0,0,0,0,0,0,0.2,0.2,0.2,0.2,0.2,0,0,0,0,0,0,0,0,0,0,0,BCC,1,10.3390/e21010015
HfMoNbTaTi,"['Hf', 'Mo', 'Nb', 'Ta', 'Ti']",0,0,0,0,0,0,0,0.2,0,0.2,0.2,0,0.2,0.2,0,0,0,0,0,0,0,0,0,0,0,BCC,1,10.3390/e21010015
CoNi,"['Co', 'Ni']",0,0.5,0,0,0.5,0,0,0,0,0,0,0,0,0,0,0,0,0,0,0,0,0,0,0,0,FCC,2,10.1016/j.msea.2017.02.043
Ni18.5Fe18.5Cr18.5Co26Mn18.5,"['Ni', 'Fe', 'Cr', 'Co', 'Mn']",0,0.26,0.185,0.185,0.185,0,0.185,0,0,0,0,0,0,0,0,0,0,0,0,0,0,0,0,0,0,IM,0,10.1016/j.msea.2015.03.109
Fe70.04Mn28Al1.6Si0.28C0.08,"['Fe', 'Mn', 'Al', 'Si', 'C']",0.016,0,0,0.7004,0,0,0.28,0,0,0,0,0,0,0,0,0.0008,0,0,0.0028,0,0,0,0,0,0,IM,0,10.1016/j.msea.2015.03.109
Fe73.03Mn25Al1.6Si0.24Nb0.05C0.08,"['Fe', 'Mn', 'Al', 'Si', 'Nb', 'C']",0.016008004,0,0,0.730665333,0,0,0.250125063,0,0,0,0,0,0,0,0,0.0008004,0,0,0.002401201,0,0,0,0,0,0,IM,0,10.1016/j.msea.2015.03.109
Fe68.25Mn27Al4.1Si0.52Nb0.05C0.08,"['Fe', 'Mn', 'Al', 'Si', 'Nb', 'C']",0.041,0,0,0.6825,0,0,0.27,0,0,0.0005,0,0,0,0,0,0.0008,0,0,0.0052,0,0,0,0,0,0,IM,0,10.1038/s41467-018-06600-8
Ni30Co30Cr10Fe10Al18W2,"['Ni', 'Co', 'Cr', 'Fe', 'Al', 'W']",0.18,0.3,0.1,0.1,0.3,0,0,0,0,0,0,0,0,0,0.02,0,0,0,0,0,0,0,0,0,0,IM,0,10.1016/j.matlet.2019.06.067
CoCrFeNiMo0.1,"['Co', 'Cr', 'Fe', 'Ni', 'Mo']",0,0.243902439,0.243902439,0.243902439,0.243902439,0,0,0,0,0,0.024390244,0,0,0,0,0,0,0,0,0,0,0,0,0,0,FCC,2,10.1016/j.actamat.2016.06.063
CoCrFeNiMo0.3,"['Co', 'Cr', 'Fe', 'Ni', 'Mo']",0,0.23255814,0.23255814,0.23255814,0.23255814,0,0,0,0,0,0.069767442,0,0,0,0,0,0,0,0,0,0,0,0,0,0,IM,0,10.1016/j.actamat.2016.06.063
Cr20Fe6Co34Ni34Mo6,"['Cr', 'Fe', 'Co', 'Ni', 'Mo']",0,0.34,0.2,0.06,0.34,0,0,0,0,0,0.06,0,0,0,0,0,0,0,0,0,0,0,0,0,0,FCC,2,https://doi.org/10.1016/j.ijplas.2018.10.005
Al0.5Cr0.9FeNi2.5V0.2,"['Al', 'Cr', 'Fe', 'Ni', 'V']",0.098039216,0,0.176470588,0.196078431,0.490196078,0,0,0,0.039215686,0,0,0,0,0,0,0,0,0,0,0,0,0,0,0,0,FCC,2,10.3390/e21010015
Fe36Ni18Mn33Al13C1.26,"['Fe', 'Ni', 'Mn', 'Al', 'C']",0.128382382,0,0,0.355520442,0.177760221,0,0.325893739,0,0,0,0,0,0,0,0,0.012443215,0,0,0,0,0,0,0,0,0,IM,0,10.1016/j.msea.2017.03.099
Fe40.4Ni11.3Mn34.8Al7.5Cr6C1.1,"['Fe', 'Ni', 'Mn', 'Al', 'Cr', 'C']",0.074183976,0,0.059347181,0.399604352,0.111770524,0,0.34421365,0,0,0,0,0,0,0,0,0.010880317,0,0,0,0,0,0,0,0,0,FCC,2,10.1016/j.matchar.2019.109955
Fe28Ni18Mn33Al21,"['Fe', 'Ni', 'Mn', 'Al']",0.21,0,0,0.28,0.18,0,0.33,0,0,0,0,0,0,0,0,0,0,0,0,0,0,0,0,0,0,IM,0,10.1016/j.actamat.2016.06.063
NbTaTi,"['Nb', 'Ta', 'Ti']",0,0,0,0,0,0,0,0.333333333,0,0.333333333,0,0,0,0.333333333,0,0,0,0,0,0,0,0,0,0,0,BCC,1,10.3390/e21020114
Nb1.5TaTiZr0.5,"['Nb', 'Ta', 'Ti', 'Zr']",0,0,0,0,0,0,0,0.25,0,0.375,0,0.125,0,0.25,0,0,0,0,0,0,0,0,0,0,0,BCC,1,10.1016/j.msea.2019.138555
Fe22Co20Ni19Cr20Mn12Al7,"['Fe', 'Co', 'Ni', 'Cr', 'Mn', 'Al']",0.07,0.2,0.2,0.22,0.19,0,0.12,0,0,0,0,0,0,0,0,0,0,0,0,0,0,0,0,0,0,IM,0,https://doi.org/10.1016/j.msea.2019.138555
CoCrFeNiTi0.2,"['Co', 'Cr', 'Fe', 'Ni', 'Ti']",0,0.238095238,0.238095238,0.238095238,0.238095238,0,0,0.047619048,0,0,0,0,0,0,0,0,0,0,0,0,0,0,0,0,0,IM,0,https://doi.org/10.1016/j.msea.2022.143971
Fe20Co27Ni13Cr20Mn20,"['Fe', 'Co', 'Ni', 'Cr', 'Mn']",0,0.27,0.2,0.2,0.13,0,0.2,0,0,0,0,0,0,0,0,0,0,0,0,0,0,0,0,0,0,FCC,2,10.1016/j.msea.2019.05.058
AlCoCrFeMo0.05Ni2,"['Al', 'Co', 'Cr', 'Fe', 'Mo', 'Ni']",0.165289256,0.165289256,0.165289256,0.165289256,0.330578512,0,0,0,0,0,0.008264463,0,0,0,0,0,0,0,0,0,0,0,0,0,0,IM,0,https://doi.org/10.1016/j.msea.2019.05.058
AlCr1.5NbTiV,"['Al', 'Cr', 'Nb', 'Ti', 'V']",0.181818182,0,0.272727273,0,0,0,0,0.181818182,0.181818182,0.181818182,0,0,0,0,0,0,0,0,0,0,0,0,0,0,0,IM,0,10.1016/j.jallcom.2015.08.224
Ni45(FeCoCr)40(AlTi)15,"['Ni', 'Fe', 'Co', 'Cr', 'Al', 'Ti']",0.075,0.133333333,0.133333333,0.133333333,0.45,0,0,0.075,0,0,0,0,0,0,0,0,0,0,0,0,0,0,0,0,0,FCC+L12,0,https://doi.org/10.1016/j.scriptamat.2017.12.001
HfNb0.18Ta0.18Ti1.27Zr,"['Hf', 'Nb', 'Ta', 'Ti', 'Zr']",0,0,0,0,0,0,0,0.349862259,0,0.049586777,0,0.275482094,0.275482094,0.049586777,0,0,0,0,0,0,0,0,0,0,0,BCC,1,10.1007/s11837-014-1133-6
Fe34Cr34Ni14Al14Co4,"['Fe', 'Cr', 'Ni', 'Al', 'Co']",0.14,0.04,0.34,0.34,0.14,0,0,0,0,0,0,0,0,0,0,0,0,0,0,0,0,0,0,0,0,BCC+B2(ordered BCC),1,https://doi.org/10.1016/j.msea.2018.01.034
Fe36Co21Cr18Ni15Al10,"['Fe', 'Co', 'Cr', 'Ni', 'Al']",0.1,0.21,0.18,0.36,0.15,0,0,0,0,0,0,0,0,0,0,0,0,0,0,0,0,0,0,0,0,IM,0,10.1007/s11837-012-0366-5
TiZrNbMo,"['Ti', 'Zr', 'Nb', 'Mo']",0,0,0,0,0,0,0,0.25,0,0.25,0.25,0.25,0,0,0,0,0,0,0,0,0,0,0,0,0,BCC,1,10.1007/s11837-012-0366-5
TiZrNbMoV0.25,"['Ti', 'Zr', 'Nb', 'Mo', 'V']",0,0,0,0,0,0,0,0.235294118,0.058823529,0.235294118,0.235294118,0.235294118,0,0,0,0,0,0,0,0,0,0,0,0,0,BCC,1,10.1007/s11837-012-0366-5
TiZrNbMoV0.5,"['Ti', 'Zr', 'Nb', 'Mo', 'V']",0,0,0,0,0,0,0,0.222222222,0.111111111,0.222222222,0.222222222,0.222222222,0,0,0,0,0,0,0,0,0,0,0,0,0,BCC,1,10.1007/s11837-012-0366-5
TiZrNbMoV0.75,"['Ti', 'Zr', 'Nb', 'Mo', 'V']",0,0,0,0,0,0,0,0.210526316,0.157894737,0.210526316,0.210526316,0.210526316,0,0,0,0,0,0,0,0,0,0,0,0,0,BCC,1,10.1007/s11837-012-0366-5
TiZrNbMoV1.5,"['Ti', 'Zr', 'Nb', 'Mo', 'V']",0,0,0,0,0,0,0,0.181818182,0.272727273,0.181818182,0.181818182,0.181818182,0,0,0,0,0,0,0,0,0,0,0,0,0,BCC,1,10.1007/s11837-012-0366-5
TiZrNbMoV2,"['Ti', 'Zr', 'Nb', 'Mo', 'V']",0,0,0,0,0,0,0,0.166666667,0.333333333,0.166666667,0.166666667,0.166666667,0,0,0,0,0,0,0,0,0,0,0,0,0,BCC,1,10.1007/s11837-012-0366-5
TiZrNbMoV3,"['Ti', 'Zr', 'Nb', 'Mo', 'V']",0,0,0,0,0,0,0,0.142857143,0.428571429,0.142857143,0.142857143,0.142857143,0,0,0,0,0,0,0,0,0,0,0,0,0,BCC,1,10.1016/j.matchar.2018.06.036
AlCoFeNi,"['Al', 'Co', 'Fe', 'Ni']",0.25,0.25,0,0.25,0.25,0,0,0,0,0,0,0,0,0,0,0,0,0,0,0,0,0,0,0,0,BCC,1,10.3390/e21020114
Nb0.5TaTiZr1.5,"['Nb', 'Ta', 'Ti', 'Zr']",0,0,0,0,0,0,0,0.25,0,0.125,0,0.375,0,0.25,0,0,0,0,0,0,0,0,0,0,0,BCC,1,10.1016/j.msea.2018.11.054
AlNbTiVZr,"['Al', 'Nb', 'Ti', 'V', 'Zr']",0.2,0,0,0,0,0,0,0.2,0.2,0.2,0,0.2,0,0,0,0,0,0,0,0,0,0,0,0,0,BCC,1,10.1016/j.msea.2017.08.019
AlNbTiVZr0.1,"['Al', 'Nb', 'Ti', 'V', 'Zr']",0.243902439,0,0,0,0,0,0,0.243902439,0.243902439,0.243902439,0,0.024390244,0,0,0,0,0,0,0,0,0,0,0,0,0,IM,0,10.1016/j.msea.2017.08.019
AlNbTiVZr0.25,"['Al', 'Nb', 'Ti', 'V', 'Zr']",0.235294118,0,0,0,0,0,0,0.235294118,0.235294118,0.235294118,0,0.058823529,0,0,0,0,0,0,0,0,0,0,0,0,0,IM,0,10.1016/j.msea.2017.08.019
AlNbTiVZr0.5,"['Al', 'Nb', 'Ti', 'V', 'Zr']",0.222222222,0,0,0,0,0,0,0.222222222,0.222222222,0.222222222,0,0.111111111,0,0,0,0,0,0,0,0,0,0,0,0,0,IM,0,10.1016/j.msea.2017.08.019
AlNbTiVZr1.5,"['Al', 'Nb', 'Ti', 'V', 'Zr']",0.181818182,0,0,0,0,0,0,0.181818182,0.181818182,0.181818182,0,0.272727273,0,0,0,0,0,0,0,0,0,0,0,0,0,IM,0,10.1016/j.msea.2017.08.019
Ni1.5Co1.5CrFeTi0.5,"['Ni', 'Co', 'Cr', 'Fe', 'Ti']",0,0.272727273,0.181818182,0.181818182,0.272727273,0,0,0.090909091,0,0,0,0,0,0,0,0,0,0,0,0,0,0,0,0,0,BCC,1,10.1016/j.msea.2018.12.077
Al86Mg10Zn2Cu2,"['Al', 'Mg', 'Zn', 'Cu']",0.86,0,0,0,0,0,0,0,0,0,0,0,0,0,0,0,0.1,0.02,0.02,0,0,0,0,0,0,IM,0,10.33142/msra.v1i1.666
Al85.7Mg10Zn2Cu2Si0.3,"['Al', 'Mg', 'Zn', 'Cu', 'Si']",0.874489796,0,0,0,0,0,0,0,0,0,0,0,0,0,0,0,0.102040816,0.020408163,0.003061224,0,0,0,0,0,0,IM,0,10.33142/msra.v1i1.666
Al85.4Mg10Zn2Cu2Si0.6,"['Al', 'Mg', 'Zn', 'Cu', 'Si']",0.871428571,0,0,0,0,0,0,0,0,0,0,0,0,0,0,0,0.102040816,0.020408163,0.006122449,0,0,0,0,0,0,IM,0,10.33142/msra.v1i1.666
Al85.1Mg10Zn2Cu2Si0.9,"['Al', 'Mg', 'Zn', 'Cu', 'Si']",0.868367347,0,0,0,0,0,0,0,0,0,0,0,0,0,0,0,0.102040816,0.020408163,0.009183673,0,0,0,0,0,0,IM,0,10.33142/msra.v1i1.666
Al84.8Mg10Zn2Cu2Si1.2,"['Al', 'Mg', 'Zn', 'Cu', 'Si']",0.848,0,0,0,0,0.02,0,0,0,0,0,0,0,0,0,0,0.1,0.02,0.012,0,0,0,0,0,0,IM,0,10.1016/j.actamat.2016.01.050
Co23.25Ni23.25Fe23.25Cr23.25Mo7.00,"['Co', 'Ni', 'Fe', 'Cr', 'Mo']",0,0.2325,0.2325,0.2325,0.2325,0,0,0,0,0,0.07,0,0,0,0,0,0,0,0,0,0,0,0,0,0,FCC,2,10.1016/j.jallcom.2019.06.138
Cr2MnFeNi,"['Cr', 'Mn', 'Fe', 'Ni']",0,0,0.4,0.2,0.2,0,0.2,0,0,0,0,0,0,0,0,0,0,0,0,0,0,0,0,0,0,FCC+BCC,3,https://doi.org/10.1016/j.matchar.2021.111260
Cr1.75Cu0.25MnFeNi,"['Cr', 'Cu', 'Mn', 'Fe', 'Ni']",0,0,0.35,0.2,0.2,0.05,0.2,0,0,0,0,0,0,0,0,0,0,0,0,0,0,0,0,0,0,FCC+BCC,3,https://doi.org/10.1016/j.matchar.2021.111260
Cr1.5Cu0.5MnFeNi,"['Cr', 'Cu', 'Mn', 'Fe', 'Ni']",0,0,0.3,0.2,0.2,0.1,0.2,0,0,0,0,0,0,0,0,0,0,0,0,0,0,0,0,0,0,FCC+BCC,3,https://doi.org/10.1016/j.matchar.2021.111260
Cr1.25Cu0.75MnFeNi,"['Cr', 'Cu', 'Mn', 'Fe', 'Ni']",0,0,0.25,0.2,0.2,0.15,0.2,0,0,0,0,0,0,0,0,0,0,0,0,0,0,0,0,0,0,FCC+BCC,3,https://doi.org/10.1016/j.matchar.2021.111260
CrCuFeMnNi,"['Cr', 'Cu', 'Fe', 'Mn', 'Ni']",0,0,0.2,0.2,0.2,0.2,0.2,0,0,0,0,0,0,0,0,0,0,0,0,0,0,0,0,0,0,FCC+BCC,3,http://dx.doi.org/10.3166/acsm.31.685-698
CoCrCuFeMn,"['Co', 'Cr', 'Cu', 'Fe', 'Mn']",0,0.2,0.2,0.2,0,0.2,0.2,0,0,0,0,0,0,0,0,0,0,0,0,0,0,0,0,0,0,FCC+BCC,3,10.1016/j.jallcom.2007.11.110
CoCrFeNiW0.2,"['Co', 'Cr', 'Fe', 'Ni', 'W']",0,0.238095238,0.238095238,0.238095238,0.238095238,0,0,0,0,0,0,0,0,0,0.047619048,0,0,0,0,0,0,0,0,0,0,FCC,2,10.1016/j.intermet.2019.106550
CoCrFeNiW0.5,"['Co', 'Cr', 'Fe', 'Ni', 'W']",0,0.222222222,0.222222222,0.222222222,0.222222222,0,0,0,0,0,0,0,0,0,0.111111111,0,0,0,0,0,0,0,0,0,0,IM,0,10.1016/j.intermet.2018.01.017
(TiZrNbTa)95Mo5,"['Ti', 'Zr', 'Nb', 'Ta', 'Mo']",0,0,0,0,0,0,0,0.2375,0,0.2375,0.05,0.2375,0,0.2375,0,0,0,0,0,0,0,0,0,0,0,BCC,1,10.1016/j.intermet.2018.01.017
(TiZrNbTa)90Mo10,"['Ti', 'Zr', 'Nb', 'Ta', 'Mo']",0,0,0,0,0,0,0,0.225,0,0.225,0.1,0.225,0,0.225,0,0,0,0,0,0,0,0,0,0,0,BCC,1,10.1016/j.intermet.2018.01.017
(TiZrNbTa)85Mo15,"['Ti', 'Zr', 'Nb', 'Ta', 'Mo']",0,0,0,0,0,0,0,0.2125,0,0.2125,0.15,0.2125,0,0.2125,0,0,0,0,0,0,0,0,0,0,0,BCC,1,10.1016/j.intermet.2018.01.017
MoNbTaTiZr,"['Mo', 'Nb', 'Ta', 'Ti', 'Zr']",0,0,0,0,0,0,0,0.2,0,0.2,0.2,0.2,0,0.2,0,0,0,0,0,0,0,0,0,0,0,BCC,1,https://doi.org/10.3390/e21010015
Al9.5Co25Cr8Fe15Ni36Ti6Hf0.5,"['Al', 'Co', 'Cr', 'Fe', 'Ni', 'Ti', 'Hf']",0.095,0.25,0.08,0.15,0.36,0,0,0.06,0,0,0,0,0.005,0,0,0,0,0,0,0,0,0,0,0,0,IM,0,10.1179/1743284715Y.0000000032
Co10Cr25Fe20Mn5Ni40,"['Co', 'Cr', 'Fe', 'Mn', 'Ni']",0,0.1,0.25,0.2,0.4,0,0.05,0,0,0,0,0,0,0,0,0,0,0,0,0,0,0,0,0,0,FCC,2,10.1038/s41524-017-0060-9
Co20Cr25Fe10Mn5Ni40,"['Co', 'Cr', 'Fe', 'Mn', 'Ni']",0,0.2,0.25,0.1,0.4,0,0.05,0,0,0,0,0,0,0,0,0,0,0,0,0,0,0,0,0,0,FCC,2,10.1016/j.scriptamat.2018.01.028
Fe37.5Ni37.5Cr15Mn10,"['Fe', 'Ni', 'Cr', 'Mn']",0,0,0.15,0.375,0.375,0,0.1,0,0,0,0,0,0,0,0,0,0,0,0,0,0,0,0,0,0,BCC,1,10.1016/j.scriptamat.2018.01.028
Fe33.5Ni33.5Cr15Mn10Al5Ti3,"['Fe', 'Ni', 'Cr', 'Mn', 'Al', 'Ti']",0.05,0,0.15,0.335,0.335,0,0.1,0.03,0,0,0,0,0,0,0,0,0,0,0,0,0,0,0,0,0,IM,0,10.1016/j.scriptamat.2018.01.028
Fe33.5Ni33.5Cr15Mn10Al4Ti4,"['Fe', 'Ni', 'Cr', 'Mn', 'Al', 'Ti']",0.04,0,0.15,0.335,0.335,0,0.1,0.04,0,0,0,0,0,0,0,0,0,0,0,0,0,0,0,0,0,IM,0,10.1016/j.scriptamat.2018.01.028
Fe33.5Ni33.5Cr15Mn10Al3Ti5,"['Fe', 'Ni', 'Cr', 'Mn', 'Al', 'Ti']",0.03,0,0.15,0.335,0.335,0,0.1,0.05,0,0,0,0,0,0,0,0,0,0,0,0,0,0,0,0,0,IM,0,10.1126/science.aas8815
(FeCoNi)86-Al7Ti7,"['Fe', 'Co', 'Ni', 'Al', 'Ti']",0.07,0.286666667,0,0.286666667,0.286666667,0,0,0.07,0,0,0,0,0,0,0,0,0,0,0,0,0,0,0,0,0,IM,0,10.1126/science.aas8815
(FeCoNi)86-Al8Ti6,"['Fe', 'Co', 'Ni', 'Al', 'Ti']",0.08,0.286666667,0,0.286666667,0.286666667,0,0,0.06,0,0,0,0,0,0,0,0,0,0,0,0,0,0,0,0,0,IM,0,10.1016/j.matlet.2018.10.144
(Fe40Mn40Co10Cr10)98C2.2,"['Fe', 'Mn', 'Co', 'Cr', 'C']",0,0.097804391,0.097804391,0.391217565,0,0,0.391217565,0,0,0,0,0,0,0,0,0.021956088,0,0,0,0,0,0,0,0,0,FCC,2,10.1016/j.matlet.2018.10.144
(Fe40Mn40Co10Cr10)96.7C3.3,"['Fe', 'Mn', 'Co', 'Cr', 'C']",0,0.0967,0.0967,0.3868,0,0,0.3868,0,0,0,0,0,0,0,0,0.033,0,0,0,0,0,0,0,0,0,FCC,2,10.1016/j.matchar.2019.05.043
AlCoCrCuMnTi,"['Al', 'Co', 'Cr', 'Cu', 'Mn', 'Ti']",0.142857143,0.142857143,0.142857143,0.142857143,0,0.142857143,0.142857143,0.142857143,0,0,0,0,0,0,0,0,0,0,0,0,0,0,0,0,0,IM,0,10.1016/j.msea.2015.01.002
AlCoCrCuMnFe,"['Al', 'Co', 'Cr', 'Cu', 'Mn', 'Fe']",0.142857143,0.142857143,0.142857143,0.142857143,0.142857143,0.142857143,0.142857143,0,0,0,0,0,0,0,0,0,0,0,0,0,0,0,0,0,0,FCC+BCC,3,10.1007/s11665-018-3720-0
Al58.5Mg31.5Zn4.5Cu4.5Si1,"['Al', 'Mg', 'Zn', 'Cu', 'Si']",0.584707646,0,0,0,0,0.045477261,0,0,0,0,0,0,0,0,0,0,0.314842579,0.044977511,0.009995002,0,0,0,0,0,0,IM,0,10.1007/s11665-018-3720-0
Al63Mg27Zn4.5Cu4.5Si1,"['Al', 'Mg', 'Zn', 'Cu', 'Si']",0.629685157,0,0,0,0,0.045477261,0,0,0,0,0,0,0,0,0,0,0.269865067,0.044977511,0.009995002,0,0,0,0,0,0,IM,0,10.1007/s11665-018-3720-0
Al66.7Mg23.3Zn4.5Cu4.5Si1,"['Al', 'Mg', 'Zn', 'Cu', 'Si']",0.666666667,0,0,0,0,0.045477261,0,0,0,0,0,0,0,0,0,0,0.232883558,0.044977511,0.009995002,0,0,0,0,0,0,IM,0,https://doi.org/10.5281/zenodo.5155150 
Al13Co21.74Cr21.74Fe21.74Ni21.74,"['Al', 'Co', 'Cr', 'Fe', 'Ni']",0.13,0.2174,0.2174,0.2174,0.2174,0,0,0,0,0,0,0,0,0,0,0,0,0,0,0,0,0,0,0,0,FCC+BCC,3,10.1016/j.matdes.2019.108201
Al13Co21.69Cr21.69Fe21.69Ni21.69C0.25,"['Al', 'Co', 'Cr', 'Fe', 'Ni', 'C']",0.13,0.2169,0.2169,0.2169,0.2169,0,0,0,0,0,0,0,0,0,0,0.0025,0,0,0,0,0,0,0,0,0,FCC+BCC,3,10.1016/j.matdes.2019.108202
Al16Co21Cr21Fe21Ni21,"['Al', 'Co', 'Cr', 'Fe', 'Ni']",0.16,0.21,0.21,0.21,0.21,0,0,0,0,0,0,0,0,0,0,0,0,0,0,0,0,0,0,0,0,FCC+BCC,3,10.1016/j.matdes.2019.108203
Al13Co21Cr21Fe21Ni21Ti3,"['Al', 'Co', 'Cr', 'Fe', 'Ni', 'Ti']",0.13,0.21,0.21,0.21,0.21,0,0,0.03,0,0,0,0,0,0,0,0,0,0,0,0,0,0,0,0,0,FCC+BCC,3,10.1016/j.matdes.2019.108204
Al13Co20.94Cr20.94Fe20.94Ni20.94Ti3C0.25,"['Al', 'Co', 'Cr', 'Fe', 'Ni', 'Ti', 'C']",0.13,0.2094,0.2094,0.2094,0.2094,0,0,0.03,0,0,0,0,0,0,0,0.0025,0,0,0,0,0,0,0,0,0,FCC+BCC,3,10.1016/j.matdes.2019.108205
Al9.38Ni22.66Co22.66Fe22.66Cr22.66,"['Al', 'Ni', 'Co', 'Fe', 'Cr']",0.0938,0.2266,0.2266,0.2266,0.2266,0,0,0,0,0,0,0,0,0,0,0,0,0,0,0,0,0,0,0,0,FCC+BCC,3,10.3390/met7020057
Al12.5Ni21.88Co21.88Fe21.88Cr21.88,"['Al', 'Ni', 'Co', 'Fe', 'Cr']",0.125,0.2188,0.2188,0.2188,0.2188,0,0,0,0,0,0,0,0,0,0,0,0,0,0,0,0,0,0,0,0,FCC+BCC,3,10.3390/met7020058
Al15.63Ni21.09Co21.09Fe21.09Cr21.09,"['Al', 'Ni', 'Co', 'Fe', 'Cr']",0.156,0.2109,0.2109,0.2109,0.2109,0,0,0,0,0,0,0,0,0,0,0,0,0,0,0,0,0,0,0,0,FCC+BCC,3,10.3390/met7020059
Al21.88Ni19.53Co19.53Fe19.53Cr19.53,"['Al', 'Ni', 'Co', 'Fe', 'Cr']",0.2188,0.1953,0.1953,0.1953,0.1953,0,0,0,0,0,0,0,0,0,0,0,0,0,0,0,0,0,0,0,0,BCC,1,10.3390/met7020060
Al25Ni18.75Co18.75Fe18.75Cr18.75,"['Al', 'Ni', 'Co', 'Fe', 'Cr']",0.25,0.1875,0.1875,0.1875,0.1875,0,0,0,0,0,0,0,0,0,0,0,0,0,0,0,0,0,0,0,0,BCC,1,10.3390/met7020061
CoCrHf0.1FeNi,"['Co', 'Cr', 'Hf', 'Fe', 'Ni']",0,0.243902,0.243902,0.243902,0.243902,0,0,0,0,0,0,0,0.0243902,0,0,0,0,0,0,0,0,0,0,0,0,IM,0,10.1016/j.msea.2020.139820
AlCoCrFeNi2.1,"['Al', 'Co', 'Cr', 'Fe', 'Ni']",0.1639344,0.1639344,0.1639344,0.1639344,0.344262,0,0,0,0,0,0,0,0,0,0,0,0,0,0,0,0,0,0,0,0,FCC+BCC,3,10.1016/j.actamat.2016.11.016
CoCrFeNiNb0.1,"['Co', 'Cr', 'Fe', 'Ni', 'Nb']",0,0.243902,0.243902,0.243902,0.243902,0,0,0,0,0.0243902,0,0,0,0,0,0,0,0,0,0,0,0,0,0,0,IM,0,10.1016/j.jallcom.2015.09.153
CoCrFeNiNb0.25,"['Co', 'Cr', 'Fe', 'Ni', 'Nb']",0,0.235294,0.235294,0.235294,0.235294,0,0,0,0,0.058823,0,0,0,0,0,0,0,0,0,0,0,0,0,0,0,IM,0,10.1016/j.jallcom.2015.09.154
CoCrFeNiNb0.5,"['Co', 'Cr', 'Fe', 'Ni', 'Nb']",0,0.222222,0.222222,0.222222,0.222222,0,0,0,0,0.11111,0,0,0,0,0,0,0,0,0,0,0,0,0,0,0,IM,0,10.1016/j.jallcom.2015.09.155
CoCrFeNiNb0.8,"['Co', 'Cr', 'Fe', 'Ni', 'Nb']",0,0.208333,0.208333,0.208333,0.208333,0,0,0,0,0.166666,0,0,0,0,0,0,0,0,0,0,0,0,0,0,0,IM,0,10.1016/j.jallcom.2015.09.156
(CoCrFeMnNi)96Mo4,"['Co', 'Cr', 'Fe', 'Mn', 'Ni', 'Mo']",0,0.192,0.192,0.192,0.192,0,0.192,0,0,0,0.04,0,0,0,0,0,0,0,0,0,0,0,0,0,0,FCC,2,10.1016/j.jmst.2018.10.010
AlCoCr0.3FeNi,"['Al', 'Co', 'Cr', 'Fe', 'Ni']",0.232558,0.232558,0.069767,0.232558,0.232558,0,0,0,0,0,0,0,0,0,0,0,0,0,0,0,0,0,0,0,0,FCC+BCC,3,10.1155/2018/5826467
AlCoCr0.5FeNi,"['Al', 'Co', 'Cr', 'Fe', 'Ni']",0.222222222,0.222222222,0.111111,0.222222222,0.222222222,0,0,0,0,0,0,0,0,0,0,0,0,0,0,0,0,0,0,0,0,FCC+BCC,3,10.1155/2018/5826468
AlCoCr0.7FeNi,"['Al', 'Co', 'Cr', 'Fe', 'Ni']",0.2127659,0.2127659,0.148936,0.2127659,0.2127659,0,0,0,0,0,0,0,0,0,0,0,0,0,0,0,0,0,0,0,0,FCC+BCC,3,10.1155/2018/5826469
NiCoFeCrAl0.70,"['Ni', 'Co', 'Fe', 'Cr', 'Al']",0.148936,0.2127,0.2127,0.2127,0.2127,0,0,0,0,0,0,0,0,0,0,0,0,0,0,0,0,0,0,0,0,FCC+BCC,3,10.1103/PhysRevB.88.085129
NiCoFeCrAl0.75,"['Ni', 'Co', 'Fe', 'Cr', 'Al']",0.15789,0.210526,0.210526,0.210526,0.210526,0,0,0,0,0,0,0,0,0,0,0,0,0,0,0,0,0,0,0,0,FCC+BCC,3,10.1016/j.msea.2015.09.034
NiCoFeCrAl1.21,"['Ni', 'Co', 'Fe', 'Cr', 'Al']",0.23224,0.191938,0.191938,0.191938,0.191938,0,0,0,0,0,0,0,0,0,0,0,0,0,0,0,0,0,0,0,0,FCC+BCC,3,10.1103/PhysRevB.88.085129
NiCoFeCrAl1.5,"['Ni', 'Co', 'Fe', 'Cr', 'Al']",0.272727,0.181818,0.181818,0.181818,0.181818,0,0,0,0,0,0,0,0,0,0,0,0,0,0,0,0,0,0,0,0,BCC,1,10.1016/j.msea.2015.09.034
Ni2.1CoCrFeAl,"['Ni', 'Co', 'Cr', 'Fe', 'Al']",0.163934426,0.163934426,0.163934426,0.163934426,0.344262295,0,0,0,0,0,0,0,0,0,0,0,0,0,0,0,0,0,0,0,0,FCC+BCC,3,10.1080/21663831.2016.1160451
NiNb0.1CoCrFe,"['Ni', 'Nb', 'Co', 'Cr', 'Fe']",0,0.2439,0.2439,0.2439,0.2439,0,0,0,0,0.02439,0,0,0,0,0,0,0,0,0,0,0,0,0,0,0,IM,0,10.1016/j.jallcom.2015.09.153
NiNb0.5CoCrFe,"['Ni', 'Nb', 'Co', 'Cr', 'Fe']",0,0.22222,0.22222,0.22222,0.22222,0,0,0,0,0.11111,0,0,0,0,0,0,0,0,0,0,0,0,0,0,0,IM,0,10.1016/j.jallcom.2015.09.154
NiNb0.25CoCrFe,"['Ni', 'Nb', 'Co', 'Cr', 'Fe']",0,0.23529,0.23529,0.23529,0.23529,0,0,0,0,0.058823,0,0,0,0,0,0,0,0,0,0,0,0,0,0,0,IM,0,10.1016/j.jallcom.2015.09.155
NiNb0.8CoCrFe,"['Ni', 'Nb', 'Co', 'Cr', 'Fe']",0,0.20833,0.20833,0.20833,0.20833,0,0,0,0,0.16666,0,0,0,0,0,0,0,0,0,0,0,0,0,0,0,IM,0,10.1016/j.jallcom.2015.09.156
AlCoCrFeNiTi0.6,"['Al', 'Co', 'Cr', 'Fe', 'Ni', 'Ti']",0.17857,0.17857,0.17857,0.17857,0.17857,0,0,0.10714,0,0,0,0,0,0,0,0,0,0,0,0,0,0,0,0,0,FCC+BCC+C14-C15 Laves,0,https://doi.org/10.1016/j.jallcom.2022.163901
AlCoCrFeNiTi0.8,"['Al', 'Co', 'Cr', 'Fe', 'Ni', 'Ti']",0.172413,0.172413,0.172413,0.172413,0.172413,0,0,0.0862068,0,0,0,0,0,0,0,0,0,0,0,0,0,0,0,0,0,FCC+BCC+C14-C15 Laves,0,https://doi.org/10.1016/j.jallcom.2022.163901
Â AlFeCrCoNi,"['Al', 'Fe', 'Cr', 'Co', 'Ni']",0,0.2,0.2,0.2,0.2,0,0,0,0,0,0,0,0,0,0,0,0,0,0,0,0,0,0,0,0,BCC,1,https://doi.org/10.1016/j.jallcom.2017.12.333
