Repository: wzu-fanggy/HEA1

File: HEA_Cleared_Data.csv (part 3 of 5)
Alloy,Elements,Al,Co,Cr,Fe,Ni,Cu,Mn,Ti,V,Nb,Mo,Zr,Hf,Ta,W,C,Mg,Zn,Si,N,Li,Sn,B,Y,Pd,Actual phase,Phases considered,References
Â Al0.25FeCrCoNi,"['Al', 'Fe', 'Cr', 'Co', 'Ni']",0.058823,0.2359,0.2359,0.2359,0.2359,0,0,0,0,0,0,0,0,0,0,0,0,0,0,0,0,0,0,0,0,FCC,2,https://doi.org/10.1016/j.jallcom.2017.12.333
Â Al0.5FeCrCoNi,"['Al', 'Fe', 'Cr', 'Co', 'Ni']",0.1111,0.222,0.222,0.222,0.222,0,0,0,0,0,0,0,0,0,0,0,0,0,0,0,0,0,0,0,0,FCC+BCC,3,https://doi.org/10.1016/j.jallcom.2017.12.333
Â Al0.75FeCrCoNi,"['Al', 'Fe', 'Cr', 'Co', 'Ni']",0.15889,0.21186,0.21186,0.21186,0.21186,0,0,0,0,0,0,0,0,0,0,0,0,0,0,0,0,0,0,0,0,FCC+BCC,3,https://doi.org/10.1016/j.jallcom.2017.12.333
Â Al1.5FeCrCoNi,"['Al', 'Fe', 'Cr', 'Co', 'Ni']",0.27272,0.181818,0.181818,0.181818,0.181818,0,0,0,0,0,0,0,0,0,0,0,0,0,0,0,0,0,0,0,0,FCC,2,https://doi.org/10.1016/j.jallcom.2017.12.333
Al0.8CrFeCoNi,"['Al', 'Cr', 'Fe', 'Co', 'Ni']",0.16666,0.208333,0.208333,0.208333,0.208333,0,0,0,0,0,0,0,0,0,0,0,0,0,0,0,0,0,0,0,0,FCC+BCC,3,https://doi.org/10.37358/RC.18.4.6203
Al0.6CrFeCoNi,"['Al', 'Cr', 'Fe', 'Co', 'Ni']",0.13043,0.21739,0.21739,0.21739,0.21739,0,0,0,0,0,0,0,0,0,0,0,0,0,0,0,0,0,0,0,0,FCC,2,https://doi.org/10.37358/RC.18.4.6203
Al0.15CrFe1Â·5Ni0Â·5,"['Al', 'Cr', 'Fe', 'Ni']",0.047619,0,0.31746,0.47619,0.15873,0,0,0,0,0,0,0,0,0,0,0,0,0,0,0,0,0,0,0,0,BCC,1,https://doi.org/10.1179/143307511X12998222918796
Al0.2CrFe1Â·5Ni0Â·5,"['Al', 'Cr', 'Fe', 'Ni']",0.0625,0,0.3125,0.46875,0.15625,0,0,0,0,0,0,0,0,0,0,0,0,0,0,0,0,0,0,0,0,BCC,1,https://doi.org/10.1179/143307511X12998222918796
Al0.3CrFe1Â·5Ni0Â·5,"['Al', 'Cr', 'Fe', 'Ni']",0.090909,0,0.30303,0.454545,0.151515,0,0,0,0,0,0,0,0,0,0,0,0,0,0,0,0,0,0,0,0,IM,0,https://doi.org/10.1179/143307511X12998222918796
Al0.4CrFe1Â·5Ni0Â·5,"['Al', 'Cr', 'Fe', 'Ni']",0.117647,0,0.294117,0.441176,0.147058,0,0,0,0,0,0,0,0,0,0,0,0,0,0,0,0,0,0,0,0,IM,0,https://doi.org/10.1179/143307511X12998222918796
AlCrFe2Ni2,"['Al', 'Cr', 'Fe', 'Ni']",0.16666,0,0.16666,0.333333,0.333333,0,0,0,0,0,0,0,0,0,0,0,0,0,0,0,0,0,0,0,0,IM,0,https://doi.org/10.1016/j.matlet.2016.01.096
CoCrCuFe,"['Co', 'Cr', 'Cu', 'Fe']",0,0.25,0.25,0.25,0,0.25,0,0,0,0,0,0,0,0,0,0,0,0,0,0,0,0,0,0,0,FCC,2,https://doi.org/10.1007/s11661-005-0218-9
CoCr2FeNi,"['Co', 'Cr', 'Fe', 'Ni']",0,0.2,0.4,0.2,0.2,0,0,0,0,0,0,0,0,0,0,0,0,0,0,0,0,0,0,0,0,FCC,2,https://doi.org/10.1080/21663831.2013.831382
CoCuFeNi,"['Co', 'Cu', 'Fe', 'Ni']",0,0.25,0,0.25,0.25,0.25,0,0,0,0,0,0,0,0,0,0,0,0,0,0,0,0,0,0,0,FCC,2,https://doi.org/10.1016/j.msea.2012.03.080
CoFeNiTiAl,"['Co', 'Fe', 'Ni', 'Ti', 'Al']",0.2,0.2,0,0.2,0.2,0,0,0.2,0,0,0,0,0,0,0,0,0,0,0,0,0,0,0,0,0,BCC,1,https://doi.org/10.1016/j.ijrmhm.2020.105416
CoFeNiTiV,"['Co', 'Fe', 'Ni', 'Ti', 'V']",0,0.2,0,0.2,0.2,0,0,0.2,0.2,0,0,0,0,0,0,0,0,0,0,0,0,0,0,0,0,BCC,1,https://doi.org/10.1016/j.ijrmhm.2020.105416
CoFeNiTiCu,"['Co', 'Fe', 'Ni', 'Ti', 'Cu']",0,0.2,0,0.2,0.2,0.2,0,0.2,0,0,0,0,0,0,0,0,0,0,0,0,0,0,0,0,0,FCC,2,https://doi.org/10.1016/j.ijrmhm.2020.105416
CoFeNiTiCrÂ ,"['Co', 'Fe', 'Ni', 'Ti', 'Cr']",0,0.2,0.2,0.2,0.2,0,0,0.2,0,0,0,0,0,0,0,0,0,0,0,0,0,0,0,0,0,FCC,2,https://doi.org/10.1016/j.ijrmhm.2020.105416
CoFeNiÂ ,"['Co', 'Fe', 'Ni']",0,0.33333,0,0.33333,0.33333,0,0,0,0,0,0,0,0,0,0,0,0,0,0,0,0,0,0,0,0,FCC,2,https://doi.org/10.1016/j.ijrmhm.2020.105416
AlCrFeNiMo,"['Al', 'Cr', 'Fe', 'Ni', 'Mo']",0.2,0,0.2,0.2,0.2,0,0,0,0,0,0.2,0,0,0,0,0,0,0,0,0,0,0,0,0,0,BCC+IM,0,https://doi.org/10.1016/j.msea.2008.08.026
AlCoCrCuFeNiV,"['Al', 'Co', 'Cr', 'Cu', 'Fe', 'Ni', 'V']",0.142857,0.142857,0.142857,0.142857,0.142857,0.142857,0,0,0.142857,0,0,0,0,0,0,0,0,0,0,0,0,0,0,0,0,FCC+BCC,3,https://doi.org/10.1007/s11661-006-0081-3
Al0.5CoCrCuFeNiV1.2,"['Al', 'Co', 'Cr', 'Cu', 'Fe', 'Ni', 'V']",0.07462,0.149253,0.149253,0.149253,0.149253,0.149253,0,0,0.1791,0,0,0,0,0,0,0,0,0,0,0,0,0,0,0,0,BCC,1,https://doi.org/10.1007/s11661-006-0081-3
Al0.5CoCrCuFeNiV1.4,"['Al', 'Co', 'Cr', 'Cu', 'Fe', 'Ni', 'V']",0.072463,0.14492,0.14492,0.14492,0.14492,0.14492,0,0,0.202898,0,0,0,0,0,0,0,0,0,0,0,0,0,0,0,0,BCC,1,https://doi.org/10.1007/s11661-006-0081-3
Al0.5CoCrCuFeNiV1.6,"['Al', 'Co', 'Cr', 'Cu', 'Fe', 'Ni', 'V']",0.070422,0.14084,0.14084,0.14084,0.14084,0.14084,0,0,0.22535,0,0,0,0,0,0,0,0,0,0,0,0,0,0,0,0,BCC,1,https://doi.org/10.1007/s11661-006-0081-3
Al0.5CoCrCuFeNiV1.8,"['Al', 'Co', 'Cr', 'Cu', 'Fe', 'Ni', 'V']",0.06849,0.13698,0.13698,0.13698,0.13698,0.13698,0,0,0.24657,0,0,0,0,0,0,0,0,0,0,0,0,0,0,0,0,BCC,1,https://doi.org/10.1007/s11661-006-0081-3
Al0.5CoCrCuFeNiV2.0,"['Al', 'Co', 'Cr', 'Cu', 'Fe', 'Ni', 'V']",0.06666,0.13333,0.13333,0.13333,0.13333,0.13333,0,0,0.266666,0,0,0,0,0,0,0,0,0,0,0,0,0,0,0,0,BCC,1,https://doi.org/10.1007/s11661-006-0081-3
AlCoCrCuNiTiY0.5,"['Al', 'Co', 'Cr', 'Cu', 'Ni', 'Ti', 'Y']",0.153846,0.153846,0.153846,0,0.153846,0.153846,0,0.153846,0,0,0,0,0,0,0,0,0,0,0,0,0,0,0,0.12307,0,IM,0,https://doi.org/10.1016/j.matdes.2009.09.016
AlCoCrCuNiTiY0.8,"['Al', 'Co', 'Cr', 'Cu', 'Ni', 'Ti', 'Y']",0.1470588,0.1470588,0.1470588,0,0.1470588,0.1470588,0,0.1470588,0,0,0,0,0,0,0,0,0,0,0,0,0,0,0,0.117647,0,IM,0,https://doi.org/10.1016/j.matdes.2009.09.016
AlCoCrCuNiTiY,"['Al', 'Co', 'Cr', 'Cu', 'Ni', 'Ti', 'Y']",0.142857,0.142857,0.142857,0,0.142857,0.142857,0,0.142857,0,0,0,0,0,0,0,0,0,0,0,0,0,0,0,0.142857,0,IM,0,https://doi.org/10.1016/j.matdes.2009.09.016
AlCoFeNiTiVZr,"['Al', 'Co', 'Fe', 'Ni', 'Ti', 'V', 'Zr']",0.142857,0.142857,0,0.142857,0.142857,0,0,0.142857,0.142857,0,0,0.142857,0,0,0,0,0,0,0,0,0,0,0,0,0,BCC,1,https://doi.org/10.1002/adem.200300567
CrMo0.5NbTa0.5TiZr,"['Cr', 'Mo', 'Nb', 'Ta', 'Ti', 'Zr']",0,0,0,0,0,0,0,0,0,0,0,0,0,0,0,0,0,0,0,0,0,0,0,0,0,BCC+IM,0,https://doi.org/10.1016/j.msea.2012.07.003
Al11.1(CoCrCuFeMnNiTiV)88.9,"['Al', 'Co', 'Cr', 'Cu', 'Fe', 'Mn', 'Ni', 'Ti', 'V']",0.111,0.111125,0.111125,0.111125,0.111125,0.111125,0.111125,0.111125,0.111125,0,0,0,0,0,0,0,0,0,0,0,0,0,0,0,0,FCC+BCC,3,https://doi.org/10.1016/j.msea.2006.11.049
Al20(CoCrCuFeMnNiTiV)80,"['Al', 'Co', 'Cr', 'Cu', 'Fe', 'Mn', 'Ni', 'Ti', 'V']",0.2,0.1,0.1,0.1,0.1,0.1,0.1,0.1,0.1,0,0,0,0,0,0,0,0,0,0,0,0,0,0,0,0,BCC,1,https://doi.org/10.1016/j.msea.2006.11.049
Al40(CoCrCuFeMnNiTiV)60,"['Al', 'Co', 'Cr', 'Cu', 'Fe', 'Mn', 'Ni', 'Ti', 'V']",0.4,0.075,0.075,0.075,0.075,0.075,0.075,0.075,0.075,0,0,0,0,0,0,0,0,0,0,0,0,0,0,0,0,IM+BCC,0,https://doi.org/10.1016/j.msea.2006.11.049
Cu75Mn75Ni75Zn25,"['Cu', 'Mn', 'Ni', 'Zn']",0,0,0,0,0.25,0.25,0.25,0,0,0,0,0,0,0,0,0,0,0.25,0,0,0,0,0,0,0,FCC,2,https://doi.org/10.1016/j.jallcom.2015.07.285
Cu80Mn80Ni80Zn20,"['Cu', 'Mn', 'Ni', 'Zn']",0,0,0,0,0.2666,0.2666,0.2666,0,0,0,0,0,0,0,0,0,0,0.2,0,0,0,0,0,0,0,FCC,2,https://doi.org/10.1016/j.jallcom.2015.07.285
Cu90Mn90Ni90Al10,"['Cu', 'Mn', 'Ni', 'Al']",0.1,0,0,0,0.3,0.3,0.3,0,0,0,0,0,0,0,0,0,0,0,0,0,0,0,0,0,0,FCC+Im,0,https://doi.org/10.1016/j.jallcom.2015.07.285
Cu90Mn90Ni90Sn10,"['Cu', 'Mn', 'Ni', 'Sn']",0,0,0,0,0.3,0.3,0.3,0,0,0,0,0,0,0,0,0,0,0,0,0,0,0.1,0,0,0,FCC+Im,0,https://doi.org/10.1016/j.jallcom.2015.07.285
Cu95Mn95Ni95Al5,"['Cu', 'Mn', 'Ni', 'Al']",0.05,0,0,0,0.3166,0.3166,0.3166,0,0,0,0,0,0,0,0,0,0,0,0,0,0,0,0,0,0,FCC,0,https://doi.org/10.1016/j.jallcom.2015.07.285
Cu95Mn95Ni95Sn5,"['Cu', 'Mn', 'Ni', 'Sn']",0,0,0,0,0.3166,0.3166,0.3166,0,0,0,0,0,0,0,0,0,0,0,0,0,0,0.05,0,0,0,FCC_Im,0,https://doi.org/10.1016/j.jallcom.2015.07.291
Ti0.25NbMoTaW,"['Ti', 'Nb', 'Mo', 'Ta', 'W']",0,0,0,0,0,0,0,0.05882,0,0.23529,0.23529,0,0,0.23529,0.23529,0,0,0,0,0,0,0,0,0,0,BCC,1,https://doi.org/10.1016/j.jallcom.2015.07.292
Ti0.75NbMoTaW,"['Ti', 'Nb', 'Mo', 'Ta', 'W']",0,0,0,0,0,0,0,0.15789,0,0.210526,0.210526,0,0,0.210526,0.210526,0,0,0,0,0,0,0,0,0,0,BCC,1,https://doi.org/10.1016/j.jallcom.2015.07.294
AlCrFeNiMo0.5Ti0.25,"['Al', 'Cr', 'Fe', 'Ni', 'Mo', 'Ti']",0.210526,0,0.210526,0.210526,0.210526,0,0,0.052631,0,0,0.10526,0,0,0,0,0,0,0,0,0,0,0,0,0,0,BCC_Im,0,http://dx.doi.org/10.1088/0256-307X/35/3/036102
AlCrFeNiMo0.5Ti0.4,"['Al', 'Cr', 'Fe', 'Ni', 'Mo', 'Ti']",0.204081,0,0.204081,0.204081,0.204081,0,0,0.081632,0,0,0.10204,0,0,0,0,0,0,0,0,0,0,0,0,0,0,BCC_Im,0,http://dx.doi.org/10.1088/0256-307X/35/3/036102
AlCrFeNiMo0.5Ti0.5,"['Al', 'Cr', 'Fe', 'Ni', 'Mo', 'Ti']",0.2,0,0.2,0.2,0.2,0,0,0.1,0,0,0.1,0,0,0,0,0,0,0,0,0,0,0,0,0,0,BCC_Im,0,http://dx.doi.org/10.1088/0256-307X/35/3/036102
AlCrFeNiMo0.5Ti0.6,"['Al', 'Cr', 'Fe', 'Ni', 'Mo', 'Ti']",0.19607,0,0.19607,0.19607,0.19607,0,0,0.117647,0,0,0.09803,0,0,0,0,0,0,0,0,0,0,0,0,0,0,BCC_Im,0,http://dx.doi.org/10.1088/0256-307X/35/3/036102
AlCrFeNiMo0.5Ti0.75,"['Al', 'Cr', 'Fe', 'Ni', 'Mo', 'Ti']",0.19047,0,0.19047,0.19047,0.19047,0,0,0.142857,0,0,0.09523,0,0,0,0,0,0,0,0,0,0,0,0,0,0,BCC_Im,0,https://doi.org/10.1016/j.jallcom.2009.08.090
Al0.25CoCrFeNi,"['Al', 'Co', 'Cr', 'Fe', 'Ni']",0.05882,0.23529,0.23529,0.23529,0.23529,0,0,0,0,0,0,0,0,0,0,0,0,0,0,0,0,0,0,0,0,FCC,2,https://doi.org/10.1016/j.jallcom.2009.08.090
Al0.375CoCrFeNi,"['Al', 'Co', 'Cr', 'Fe', 'Ni']",0.085714,0.22857,0.22857,0.22857,0.22857,0,0,0,0,0,0,0,0,0,0,0,0,0,0,0,0,0,0,0,0,FCC,2,https://doi.org/10.1016/j.jallcom.2009.08.090
Al0.5CoCrFeNi,"['Al', 'Co', 'Cr', 'Fe', 'Ni']",0.11111,0.2222,0.2222,0.2222,0.2222,0,0,0,0,0,0,0,0,0,0,0,0,0,0,0,0,0,0,0,0,FCC+BCC,3,https://doi.org/10.1016/j.jallcom.2009.08.090
Al0.875CoCrFeNi,"['Al', 'Co', 'Cr', 'Fe', 'Ni']",0.17948,0.205128,0.205128,0.205128,0.205128,0,0,0,0,0,0,0,0,0,0,0,0,0,0,0,0,0,0,0,0,BCC,1,https://doi.org/10.1016/j.jallcom.2009.08.090
Al1.25CoCrFeNi,"['Al', 'Co', 'Cr', 'Fe', 'Ni']",0.238095,0.190476,0.190476,0.190476,0.190476,0,0,0,0,0,0,0,0,0,0,0,0,0,0,0,0,0,0,0,0,BCC,1,https://doi.org/10.1016/j.jallcom.2009.08.090
FeCoNiCrAl2,"['Fe', 'Co', 'Ni', 'Cr', 'Al']",0.333333,0.16666,0.16666,0.16666,0.16666,0,0,0,0,0,0,0,0,0,0,0,0,0,0,0,0,0,0,0,0,BCC,1,https://doi.org/10.1016/j.jallcom.2009.08.090
FeCoNiCrMnAl,"['Fe', 'Co', 'Ni', 'Cr', 'Mn', 'Al']",0.16666,0.16666,0.16666,0.16666,0.16666,0,0.16666,0,0,0,0,0,0,0,0,0,0,0,0,0,0,0,0,0,0,FCC,2,https://doi.org/10.1016/j.actamat.2013.09.037
(FeCoNiCrMn)97Al3,"['Fe', 'Co', 'Ni', 'Cr', 'Mn', 'Al']",0.03,0.194,0.194,0.194,0.194,0,0.194,0,0,0,0,0,0,0,0,0,0,0,0,0,0,0,0,0,0,FCC,2,https://doi.org/10.1016/j.actamat.2013.09.037
(FeCoNiCrMn)88Al12,"['Fe', 'Co', 'Ni', 'Cr', 'Mn', 'Al']",0.12,0.176,0.176,0.176,0.176,0,0.176,0,0,0,0,0,0,0,0,0,0,0,0,0,0,0,0,0,0,FCC+BCC,3,https://doi.org/10.1016/j.actamat.2013.09.037
(FeCoNiCrMn)87Al13,"['Fe', 'Co', 'Ni', 'Cr', 'Mn', 'Al']",0.13,0.174,0.174,0.174,0.174,0,0.174,0,0,0,0,0,0,0,0,0,0,0,0,0,0,0,0,0,0,FCC+BCC,3,https://doi.org/10.1016/j.actamat.2013.09.037
(FeCoNiCrMn)86Al14,"['Fe', 'Co', 'Ni', 'Cr', 'Mn', 'Al']",0.14,0.172,0.172,0.172,0.172,0,0.172,0,0,0,0,0,0,0,0,0,0,0,0,0,0,0,0,0,0,FCC+BCC,3,https://doi.org/10.1016/j.actamat.2013.09.037
(FeCoNiCrMn)84Al16,"['Fe', 'Co', 'Ni', 'Cr', 'Mn', 'Al']",0.16,0.168,0.168,0.168,0.168,0,0.168,0,0,0,0,0,0,0,0,0,0,0,0,0,0,0,0,0,0,FCC+BCC,3,https://doi.org/10.1016/j.actamat.2013.09.037
(FeCoNiCrMn)83Al17,"['Fe', 'Co', 'Ni', 'Cr', 'Mn', 'Al']",0.17,0.166,0.166,0.166,0.166,0,0.166,0,0,0,0,0,0,0,0,0,0,0,0,0,0,0,0,0,0,BCC,1,https://doi.org/10.1016/j.actamat.2013.09.037
(FeCoNiCrMn)82Al18,"['Fe', 'Co', 'Ni', 'Cr', 'Mn', 'Al']",0.18,0.164,0.164,0.164,0.164,0,0.164,0,0,0,0,0,0,0,0,0,0,0,0,0,0,0,0,0,0,BCC,1,https://doi.org/10.1016/j.actamat.2013.09.037
(FeCoNiCrMn)81Al19,"['Fe', 'Co', 'Ni', 'Cr', 'Mn', 'Al']",0.19,0.162,0.162,0.162,0.162,0,0.162,0,0,0,0,0,0,0,0,0,0,0,0,0,0,0,0,0,0,BCC,1,https://doi.org/10.1016/j.actamat.2013.09.037
(FeCoNiCrMn)80Al20,"['Fe', 'Co', 'Ni', 'Cr', 'Mn', 'Al']",0.2,0.16,0.16,0.16,0.16,0,0.16,0,0,0,0,0,0,0,0,0,0,0,0,0,0,0,0,0,0,BCC,1,https://doi.org/10.1016/j.actamat.2013.09.037
Al0.5CrFe1.5MnNi0.5,"['Al', 'Cr', 'Fe', 'Mn', 'Ni']",0.1111,0,0.2222,0.3333,0.1111,0,0.2222,0,0,0,0,0,0,0,0,0,0,0,0,0,0,0,0,0,0,BCC,1,https://doi.org/10.1016/j.msea.2010.05.052
Cu0.5CoCrFeNi,"['Cu', 'Co', 'Cr', 'Fe', 'Ni']",0,0.2222,0.2222,0.2222,0.2222,0.1111,0,0,0,0,0,0,0,0,0,0,0,0,0,0,0,0,0,0,0,FCC,2,https://doi.org/10.1016/j.intermet.2010.03.030
Al0.3CoCrCuFeNi,"['Al', 'Co', 'Cr', 'Cu', 'Fe', 'Ni']",0.056603,0.188679,0.188679,0.188679,0.188679,0.188679,0,0,0,0,0,0,0,0,0,0,0,0,0,0,0,0,0,0,0,FCC,2,https://doi.org/10.1007/s11661-005-0283-0
Al0.8CoCrCuFeNi,"['Al', 'Co', 'Cr', 'Cu', 'Fe', 'Ni']",0.137931,0.172413,0.172413,0.172413,0.172413,0.172413,0,0,0,0,0,0,0,0,0,0,0,0,0,0,0,0,0,0,0,FCC+BCC,3,https://doi.org/10.1016/j.msea.2011.11.063
Al1.3CoCrCuFeNi,"['Al', 'Co', 'Cr', 'Cu', 'Fe', 'Ni']",0.20634,0.15873,0.15873,0.15873,0.15873,0.15873,0,0,0,0,0,0,0,0,0,0,0,0,0,0,0,0,0,0,0,FCC+BCC,3,https://doi.org/10.1007/s11661-005-0283-0
Al1.5CoCrCuFeNi,"['Al', 'Co', 'Cr', 'Cu', 'Fe', 'Ni']",0.230769,0.153846,0.153846,0.153846,0.153846,0.153846,0,0,0,0,0,0,0,0,0,0,0,0,0,0,0,0,0,0,0,FCC+BCC,3,https://doi.org/10.1007/s11661-005-0283-0
Al1.8CoCrCuFeNi,"['Al', 'Co', 'Cr', 'Cu', 'Fe', 'Ni']",0.264705,0.147058,0.147058,0.147058,0.147058,0.147058,0,0,0,0,0,0,0,0,0,0,0,0,0,0,0,0,0,0,0,FCC+BCC,3,https://doi.org/10.1007/s11661-005-0283-0
Al2.0CoCrCuFeNi,"['Al', 'Co', 'Cr', 'Cu', 'Fe', 'Ni']",0.285714,0.142857,0.142857,0.142857,0.142857,0.142857,0,0,0,0,0,0,0,0,0,0,0,0,0,0,0,0,0,0,0,BCC,1,https://doi.org/10.1007/s11661-005-0283-0
Al2.3CoCrCuFeNi,"['Al', 'Co', 'Cr', 'Cu', 'Fe', 'Ni']",0.315068,0.136986,0.136986,0.136986,0.136986,0.136986,0,0,0,0,0,0,0,0,0,0,0,0,0,0,0,0,0,0,0,FCC+BCC,3,https://doi.org/10.1007/s11661-005-0283-0
Al2.5CoCrCuFeNi,"['Al', 'Co', 'Cr', 'Cu', 'Fe', 'Ni']",0.333333,0.13333,0.13333,0.13333,0.13333,0.13333,0,0,0,0,0,0,0,0,0,0,0,0,0,0,0,0,0,0,0,FCC+BCC,3,https://doi.org/10.1007/s11661-005-0283-0
Al2.8CoCrCuFeNi,"['Al', 'Co', 'Cr', 'Cu', 'Fe', 'Ni']",0.358974,0.128205,0.128205,0.128205,0.128205,0.128205,0,0,0,0,0,0,0,0,0,0,0,0,0,0,0,0,0,0,0,BCC,1,https://doi.org/10.1007/s11661-005-0283-0
Al3.0CoCrCuFeNi,"['Al', 'Co', 'Cr', 'Cu', 'Fe', 'Ni']",0.375,0.125,0.125,0.125,0.125,0.125,0,0,0,0,0,0,0,0,0,0,0,0,0,0,0,0,0,0,0,BCC,1,https://doi.org/10.1007/s11661-005-0283-0
AlCoCrFeNiNb0.1 ,"['Al', 'Co', 'Cr', 'Fe', 'Ni', 'Nb']",0.196,0.196,0.196,0.196,0.196,0,0,0,0,0.0196,0,0,0,0,0,0,0,0,0,0,0,0,0,0,0,BCC,1,https://doi.org/10.1016/j.msea.2011.10.110 
AlCoCrFeNiMo,"['Al', 'Co', 'Cr', 'Fe', 'Ni', 'Mo']",0.16666,0.16666,0.16666,0.16666,0.16666,0,0,0,0,0,0.16666,0,0,0,0,0,0,0,0,0,0,0,0,0,0,BCC,1,https://doi.org/10.1016/j.msea.2010.07.028
AlCoCrFeNiMo0.1,"['Al', 'Co', 'Cr', 'Fe', 'Ni', 'Mo']",0.196,0.196,0.196,0.196,0.196,0,0,0,0,0,0.0196,0,0,0,0,0,0,0,0,0,0,0,0,0,0,BCC,1,https://doi.org/10.1016/j.msea.2010.07.028
AlCrFeCuNi0.6,"['Al', 'Cr', 'Fe', 'Cu', 'Ni']",0.2173,0,0.2173,0.2173,0.13043,0.2173,0,0,0,0,0,0,0,0,0,0,0,0,0,0,0,0,0,0,0,BCC+FCC+ AlFe0.23Ni0.77(Compound),0,https://doi.org/10.1016/j.msea.2011.11.063
AlCrFeCuNi0.8,"['Al', 'Cr', 'Fe', 'Cu', 'Ni']",0.20833,0,0.20833,0.20833,0.16666,0.20833,0,0,0,0,0,0,0,0,0,0,0,0,0,0,0,0,0,0,0,BCC+FCC+ AlFe0.23Ni0.77(Compound),0,https://doi.org/10.1016/j.msea.2011.11.063
AlCrFeCuNi1.0,"['Al', 'Cr', 'Fe', 'Cu', 'Ni']",0.2,0,0.2,0.2,0.2,0.2,0,0,0,0,0,0,0,0,0,0,0,0,0,0,0,0,0,0,0,BCC+FCC+ AlFe0.23Ni0.77(Compound),0,https://doi.org/10.1016/j.msea.2011.11.063
AlCrFeCuNi1.2,"['Al', 'Cr', 'Fe', 'Cu', 'Ni']",0.1923,0,0.1923,0.1923,0.23076,0.1923,0,0,0,0,0,0,0,0,0,0,0,0,0,0,0,0,0,0,0,BCC+FCC+ AlFe0.23Ni0.77(Compound),0,https://doi.org/10.1016/j.msea.2011.11.063
AlCrFeCuNi1.4,"['Al', 'Cr', 'Fe', 'Cu', 'Ni']",0.18518,0,0.18518,0.18518,0.25925,0.18518,0,0,0,0,0,0,0,0,0,0,0,0,0,0,0,0,0,0,0,BCC+FCC+ AlFe0.23Ni0.77(Compound),0,https://doi.org/10.1016/j.msea.2011.11.063
CoCrCuFeNiTi0.5,"['Co', 'Cr', 'Cu', 'Fe', 'Ni', 'Ti']",0,0.181818,0.181818,0.181818,0.181818,0.181818,0,0.090909,0,0,0,0,0,0,0,0,0,0,0,0,0,0,0,0,0,FCC,2,https://doi.org/10.1016/j.intermet.2006.08.005
CoCrCuFeNiTi,"['Co', 'Cr', 'Cu', 'Fe', 'Ni', 'Ti']",0,0.16666,0.16666,0.16666,0.16666,0.16666,0,0.16666,0,0,0,0,0,0,0,0,0,0,0,0,0,0,0,0,0,IM,0,https://doi.org/10.1016/j.intermet.2006.08.005
Al0.5CoCrCuFeNiTi0,"['Al', 'Co', 'Cr', 'Cu', 'Fe', 'Ni', 'Ti']",0.090909,0.181818,0.181818,0.181818,0.181818,0.181818,0,0.15384,0,0,0,0,0,0,0,0,0,0,0,0,0,0,0,0,0,FCC,2,http://dx.doi.org/10.2320/matertrans.47.1395
Al0.5CoCrCuFeNiTi0.2,"['Al', 'Co', 'Cr', 'Cu', 'Fe', 'Ni', 'Ti']",0.087719,0.17543,0.17543,0.17543,0.17543,0.17543,0,0.03508,0,0,0,0,0,0,0,0,0,0,0,0,0,0,0,0,0,FCC,2,https://doi.org/10.2320/matertrans.47.1395
Al0.5CoCrCuFeNiTi0.4,"['Al', 'Co', 'Cr', 'Cu', 'Fe', 'Ni', 'Ti']",0.084745,0.16949,0.16949,0.16949,0.16949,0.16949,0,0.067796,0,0,0,0,0,0,0,0,0,0,0,0,0,0,0,0,0,FCC,2,https://doi.org/10.2320/matertrans.47.1395
Al0.5CoCrCuFeNiTi0.6,"['Al', 'Co', 'Cr', 'Cu', 'Fe', 'Ni', 'Ti']",0.081967,0.16393,0.16393,0.16393,0.16393,0.16393,0,0.09836,0,0,0,0,0,0,0,0,0,0,0,0,0,0,0,0,0,FCC+BCC,3,https://doi.org/10.2320/matertrans.47.1395
Al0.5CoCrCuFeNiTi0.8,"['Al', 'Co', 'Cr', 'Cu', 'Fe', 'Ni', 'Ti']",0.079365,0.15873,0.15873,0.15873,0.15873,0.15873,0,0.12698,0,0,0,0,0,0,0,0,0,0,0,0,0,0,0,0,0,FCC+BCC,3,https://doi.org/10.2320/matertrans.47.1395
Al0.5CoCrCuFeNiTi1.0,"['Al', 'Co', 'Cr', 'Cu', 'Fe', 'Ni', 'Ti']",0.076923,0.153846,0.153846,0.153846,0.153846,0.153846,0,0.153846,0,0,0,0,0,0,0,0,0,0,0,0,0,0,0,0,0,FCC+BCC+IM,0,https://doi.org/10.2320/matertrans.47.1395
Al0.5CoCrCuFeNiTi1.2,"['Al', 'Co', 'Cr', 'Cu', 'Fe', 'Ni', 'Ti']",0.074626,0.14925,0.14925,0.14925,0.14925,0.14925,0,0.1791,0,0,0,0,0,0,0,0,0,0,0,0,0,0,0,0,0,FCC+BCC+IM,0,https://doi.org/10.2320/matertrans.47.1395
Al0.5CoCrCuFeNiTi1.4,"['Al', 'Co', 'Cr', 'Cu', 'Fe', 'Ni', 'Ti']",0.072463,0.144927,0.144927,0.144927,0.144927,0.144927,0,0.20289,0,0,0,0,0,0,0,0,0,0,0,0,0,0,0,0,0,FCC+BCC+IM,0,https://doi.org/10.2320/matertrans.47.1395
Al0.5CoCrCuFeNiTi1.6,"['Al', 'Co', 'Cr', 'Cu', 'Fe', 'Ni', 'Ti']",0.070422,0.140845,0.140845,0.140845,0.140845,0.140845,0,0.22535,0,0,0,0,0,0,0,0,0,0,0,0,0,0,0,0,0,FCC+BCC+IM,0,https://doi.org/10.2320/matertrans.47.1395
Al0.5CoCrCuFeNiTi1.8,"['Al', 'Co', 'Cr', 'Cu', 'Fe', 'Ni', 'Ti']",0.068493,0.13698,0.13698,0.13698,0.13698,0.13698,0,0.246575,0,0,0,0,0,0,0,0,0,0,0,0,0,0,0,0,0,FCC+BCC+IM,0,https://doi.org/10.2320/matertrans.47.1395
CoCrCuFeNiVAl0.5,"['Co', 'Cr', 'Cu', 'Fe', 'Ni', 'V', 'Al']",0.076923,0.153846,0.153846,0.153846,0.153846,0.153846,0,0,0.153846,0,0,0,0,0,0,0,0,0,0,0,0,0,0,0,0,FCC,2,https://doi.org/10.1007/s11661-006-0081-3
CoCrCuFeNiV0.2Al0.5,"['Co', 'Cr', 'Cu', 'Fe', 'Ni', 'V', 'Al']",0.087719,0.175438,0.175438,0.175438,0.175438,0.175438,0,0,0.035087,0,0,0,0,0,0,0,0,0,0,0,0,0,0,0,0,FCC,2,https://doi.org/10.1007/s11661-006-0081-3
CoCrCuFeNiV0.4Al0.5,"['Co', 'Cr', 'Cu', 'Fe', 'Ni', 'V', 'Al']",0.0847457,0.16949,0.16949,0.16949,0.16949,0.16949,0,0,0.06779,0,0,0,0,0,0,0,0,0,0,0,0,0,0,0,0,FCC+BCC,3,https://doi.org/10.1007/s11661-006-0081-3
CoCrCuFeNiV0.6Al0.5,"['Co', 'Cr', 'Cu', 'Fe', 'Ni', 'V', 'Al']",0.081967,0.163934,0.163934,0.163934,0.163934,0.163934,0,0,0.09836,0,0,0,0,0,0,0,0,0,0,0,0,0,0,0,0,FCC+BCC+IM,0,https://doi.org/10.1007/s11661-006-0081-3
CoCrCuFeNiV0.8Al0.5,"['Co', 'Cr', 'Cu', 'Fe', 'Ni', 'V', 'Al']",0.079365,0.15873,0.15873,0.15873,0.15873,0.15873,0,0,0.12698,0,0,0,0,0,0,0,0,0,0,0,0,0,0,0,0,FCC+BCC+IM,0,https://doi.org/10.1007/s11661-006-0081-3
FeCoNiCuAl,"['Fe', 'Co', 'Ni', 'Cu', 'Al']",0.2,0.2,0,0.2,0.2,0.2,0,0,0,0,0,0,0,0,0,0,0,0,0,0,0,0,0,0,0,FCC+BCC,3,https://doi.org/10.1016/j.msea.2012.07.003
FeCoNiCuAlSi,"['Fe', 'Co', 'Ni', 'Cu', 'Al', 'Si']",0.166666,0.166666,0,0.166666,0.166666,0.166666,0,0,0,0,0,0,0,0,0,0,0,0,0.166666,0,0,0,0,0,0,FCC+BCC,3,https://doi.org/10.1016/j.msea.2012.07.003
FeCoNiCuAlTi,"['Fe', 'Co', 'Ni', 'Cu', 'Al', 'Ti']",0.166666,0.166666,0,0.166666,0.166666,0.166666,0,0.166666,0,0,0,0,0,0,0,0,0,0,0,0,0,0,0,0,0,FCC+BCC,3,https://doi.org/10.1007/s11661-005-0283-0
FeCoNiCuAlZr,"['Fe', 'Co', 'Ni', 'Cu', 'Al', 'Zr']",0.166666,0.166666,0,0.166666,0.166666,0.166666,0,0,0,0,0,0.166666,0,0,0,0,0,0,0,0,0,0,0,0,0,FCC+BCC,3,https://doi.org/10.1007/s11661-005-0283-0
AlCrFeCoNiCuMn,"['Al', 'Cr', 'Fe', 'Co', 'Ni', 'Cu', 'Mn']",0.14285,0.14285,0.14285,0.14285,0.14285,0.14285,0.14285,0,0,0,0,0,0,0,0,0,0,0,0,0,0,0,0,0,0,IM,0,10.1016/j.msea.2008.08.025
AlCrFeCoNiCuVÂ ,"['Al', 'Cr', 'Fe', 'Co', 'Ni', 'Cu', 'V']",0.14285,0.14285,0.14285,0.14285,0.14285,0.14285,0,0,0.14285,0,0,0,0,0,0,0,0,0,0,0,0,0,0,0,0,FCC+BCC,3,10.1016/j.msea.2008.08.025
FeMnNiCoCu,"['Fe', 'Mn', 'Ni', 'Co', 'Cu']",0,0.2,0,0.2,0.2,0.2,0.2,0,0,0,0,0,0,0,0,0,0,0,0,0,0,0,0,0,0,FCC,2,http://dx.doi.org/10.1016/S1002-0071(12)60080-X
AlCr0.5NbTiVÂ ,"['Al', 'Cr', 'Nb', 'Ti', 'V']",0.2222,0,0.1111,0,0,0,0,0.2222,0.2222,0.2222,0,0,0,0,0,0,0,0,0,0,0,0,0,0,0,BCC,1,10.1016/j.jallcom.2015.08.224
AlCr1.5NbTiVÂ ,"['Al', 'Cr', 'Nb', 'Ti', 'V']",0.181818,0,0.272727,0,0,0,0,0.181818,0.181818,0.181818,0,0,0,0,0,0,0,0,0,0,0,0,0,0,0,BCC+Laves(C14),0,10.1016/j.jallcom.2015.08.224
NbTiVTaAl0.2,"['Nb', 'Ti', 'V', 'Ta', 'Al']",0.047619,0,0,0,0,0,0,0.23809,0.23809,0.23809,0,0,0,0.23809,0,0,0,0,0,0,0,0,0,0,0,BCC,1,http://dx.doi.org/10.1016/S1002-0071(12)60080-X
NbTiVTaAl0.5,"['Nb', 'Ti', 'V', 'Ta', 'Al']",0.11111,0,0,0,0,0,0,0.22222,0.22222,0.22222,0,0,0,0.22222,0,0,0,0,0,0,0,0,0,0,0,BCC,1,http://dx.doi.org/10.1016/S1002-0071(12)60080-X
Ta20Nb20Hf20Zr20Ti20,"['Ta', 'Nb', 'Hf', 'Zr', 'Ti']",0,0,0,0,0,0,0,0.2,0,0.2,0,0.2,0.2,0,0.2,0,0,0,0,0,0,0,0,0,0,BCC,1,https://zenodo.org/record/5155150#.Y7WYxHZBw2w
CoCrFeNiAlNb0.25,"['Co', 'Cr', 'Fe', 'Ni', 'Al', 'Nb']",0.19157,0.19157,0.19157,0.19157,0.19157,0,0,0,0,0.04789,0,0,0,0,0,0,0,0,0,0,0,0,0,0,0,BCC+(CoCr)2Nb,0,https://doi.org/10.1007/s11837-012-0366-5
CoCrFeNiAlNb0.5,"['Co', 'Cr', 'Fe', 'Ni', 'Al', 'Nb']",0.181818,0.181818,0.181818,0.181818,0.181818,0,0,0,0,0.0909,0,0,0,0,0,0,0,0,0,0,0,0,0,0,0,BCC+(CoCr)2Nb,0,https://doi.org/10.1007/s11837-012-0366-5
CoCrFeNiAlNb0.75,"['Co', 'Cr', 'Fe', 'Ni', 'Al', 'Nb']",0.17391,0.17391,0.17391,0.17391,0.17391,0,0,0,0,0.13043,0,0,0,0,0,0,0,0,0,0,0,0,0,0,0,BCC+(CoCr)2Nb,0,https://doi.org/10.1007/s11837-012-0366-5
Nb20Cr20Mo10Ta10Ti20Zr20,"['Nb', 'Cr', 'Mo', 'Ta', 'Ti', 'Zr']",0,0,0.2,0,0,0,0,0.2,0,0.2,0.2,0.2,0,0.2,0,0,0,0,0,0,0,0,0,0,0,BCC1+BCC2+C15 Laves,0,https://doi.org/10.1016/j.msea.2011.09.033
TiZrNiMo,"['Ti', 'Zr', 'Ni', 'Mo']",0,0,0,0,0.25,0,0,0.25,0,0,0.25,0.25,0,0,0,0,0,0,0,0,0,0,0,0,0,BCC,1,https://zenodo.org/record/5155150#.Y7WYxHZBw2w
TiZrNiMoV0.25,"['Ti', 'Zr', 'Ni', 'Mo', 'V']",0,0,0,0,0.23529,0,0,0.23529,0.05882,0,0.23529,0.23529,0,0,0,0,0,0,0,0,0,0,0,0,0,BCC,1,https://zenodo.org/record/5155150#.Y7WYxHZBw2w
TiZrNiMoV0.5,"['Ti', 'Zr', 'Ni', 'Mo', 'V']",0,0,0,0,0.22222,0,0,0.22222,0.11111,0,0.22222,0.22222,0,0,0,0,0,0,0,0,0,0,0,0,0,BCC,1,https://zenodo.org/record/5155150#.Y7WYxHZBw2w
TiZrNiMoV0.75,"['Ti', 'Zr', 'Ni', 'Mo', 'V']",0,0,0,0,0.21052,0,0,0.21052,0.15789,0,0.21052,0.21052,0,0,0,0,0,0,0,0,0,0,0,0,0,BCC,1,https://zenodo.org/record/5155150#.Y7WYxHZBw2w
TiZrNiMoV1.0,"['Ti', 'Zr', 'Ni', 'Mo', 'V']",0,0,0,0,0.2,0,0,0.2,0.2,0,0.2,0.2,0,0,0,0,0,0,0,0,0,0,0,0,0,BCC,1,https://zenodo.org/record/5155150#.Y7WYxHZBw2w
TiZrNiMoV1.5,"['Ti', 'Zr', 'Ni', 'Mo', 'V']",0,0,0,0,0.181818,0,0,0.181818,0.272727,0,0.181818,0.181818,0,0,0,0,0,0,0,0,0,0,0,0,0,BCC+Î²-ordered BCC,1,https://doi.org/10.1007/s11837-012-0366-5
TiZrNiMoV2,"['Ti', 'Zr', 'Ni', 'Mo', 'V']",0,0,0,0,0.166666,0,0,0.166666,0.33333,0,0.166666,0.166666,0,0,0,0,0,0,0,0,0,0,0,0,0,BCC+Î²-ordered BCC,1,https://doi.org/10.1007/s11837-012-0366-5
TiZrNiMoV3,"['Ti', 'Zr', 'Ni', 'Mo', 'V']",0,0,0,0,0.14285,0,0,0.14285,0.42857,0,0.14285,0.14285,0,0,0,0,0,0,0,0,0,0,0,0,0,BCC+Î²-ordered BCC,1,https://doi.org/10.1007/s11837-012-0366-5
Mo0.5NbHf0.5ZrTiC0.1,"['Mo', 'Nb', 'Hf', 'Zr', 'Ti', 'C']",0,0,0,0,0,0,0,0.2439,0,0.2439,0.12195,0.2439,0.12195,0,0,0.02439,0,0,0,0,0,0,0,0,0,BCC+Carbide,0,https://doi.org/10.1016/j.intermet.2015.09.011
Mo0.5NbHf0.5ZrTiC0.3,"['Mo', 'Nb', 'Hf', 'Zr', 'Ti', 'C']",0,0,0,0,0,0,0,0.23255,0,0.23255,0.116279,0.23255,0.116279,0,0,0.06976,0,0,0,0,0,0,0,0,0,BCC+Carbide,0,https://doi.org/10.1016/j.intermet.2015.09.011
HfNbTiVSi0.5,"['Hf', 'Nb', 'Ti', 'V', 'Si']",0,0,0,0,0,0,0,0.22222,0.22222,0.22222,0,0,0.22222,0,0,0,0,0,0.111111,0,0,0,0,0,0,BCC+Silicide,0,https://doi.org/10.1016/j.matlet.2016.03.092
HfNbSi0.5TiVZr,"['Hf', 'Nb', 'Si', 'Ti', 'V', 'Zr']",0,0,0,0,0,0,0,0.181818,0.181818,0.181818,0,0.181818,0.181818,0,0,0,0,0,0.90909,0,0,0,0,0,0,BCC+IM,0,https://doi.org/10.4028/www.scientific.net/msf.849.76
NbTaVW,"['Nb', 'Ta', 'V', 'W']",0,0,0,0,0,0,0,0,0.25,0.25,0,0,0,0.25,0.25,0,0,0,0,0,0,0,0,0,0,BCC,1,https://zenodo.org/record/5155150#.Y7WYxHZBw2w
NbTaTiVW,"['Nb', 'Ta', 'Ti', 'V', 'W']",0,0,0,0,0,0,0,0.2,0.2,0.2,0,0,0,0.2,0.2,0,0,0,0,0,0,0,0,0,0,BCC,1,https://zenodo.org/record/5155150#.Y7WYxHZBw2w
CoFeNiVMo0.2,"['Co', 'Fe', 'Ni', 'V', 'Mo']",0,0.23809,0,0.23809,0.23809,0,0,0,0.23809,0,0.047619,0,0,0,0,0,0,0,0,0,0,0,0,0,0,FCC+CoMo2Ni-typeÂ IM,0,https://doi.org/10.1016/j.jallcom.2015.07.185
CoFeNiVMo0.4,"['Co', 'Fe', 'Ni', 'V', 'Mo']",0,0.22727,0,0.22727,0.22727,0,0,0,0.22727,0,0.090909,0,0,0,0,0,0,0,0,0,0,0,0,0,0,FCC+CoMo2Ni-typeÂ IM,0,https://doi.org/10.1016/j.jallcom.2015.07.185
CoFeNiVMo0.6,"['Co', 'Fe', 'Ni', 'V', 'Mo']",0,0.21739,0,0.21739,0.21739,0,0,0,0.21739,0,0.13043,0,0,0,0,0,0,0,0,0,0,0,0,0,0,FCC+IM,0,https://doi.org/10.1016/j.jallcom.2015.07.185
CoFeNiVMo0.8,"['Co', 'Fe', 'Ni', 'V', 'Mo']",0,0.20833,0,0.20833,0.20833,0,0,0,0.20833,0,0.16666,0,0,0,0,0,0,0,0,0,0,0,0,0,0,FCC+CoMo2Ni-typeÂ IM,0,https://doi.org/10.1016/j.jallcom.2015.07.185
CoFeNiVMo1.0,"['Co', 'Fe', 'Ni', 'V', 'Mo']",0,0.2,0,0.2,0.2,0,0,0,0.2,0,0.2,0,0,0,0,0,0,0,0,0,0,0,0,0,0,FCC+CoMo2Ni-typeÂ IM,0,https://doi.org/10.1016/j.jallcom.2015.07.185
CoFeNi1.2VMo,"['Co', 'Fe', 'Ni', 'V', 'Mo']",0,0.192307,0,0.192307,0.23076,0,0,0,0.192307,0,0.192307,0,0,0,0,0,0,0,0,0,0,0,0,0,0,FCC+Co2Mo3-type IM,0,https://doi.org/10.1016/j.jallcom.2015.07.185
CoFeNi1.4VMo,"['Co', 'Fe', 'Ni', 'V', 'Mo']",0,0.185185,0,0.185185,0.25925,0,0,0,0.185185,0,0.185185,0,0,0,0,0,0,0,0,0,0,0,0,0,0,FCC+IM,0,https://doi.org/10.1016/j.jallcom.2015.07.185
CoFeNi1.6VMo,"['Co', 'Fe', 'Ni', 'V', 'Mo']",0,0.17857,0,0.17857,0.28571,0,0,0,0.17857,0,0.17857,0,0,0,0,0,0,0,0,0,0,0,0,0,0,FCC+Co2Mo3-type IM,0,https://doi.org/10.1016/j.jallcom.2015.07.185
CoFeNi1.8VMo,"['Co', 'Fe', 'Ni', 'V', 'Mo']",0,0.17241,0,0.17241,0.31034,0,0,0,0.17241,0,0.17241,0,0,0,0,0,0,0,0,0,0,0,0,0,0,FCC+Co2Mo3-type IM,0,https://doi.org/10.1016/j.jallcom.2015.07.185
CoFeNi2.0VMo,"['Co', 'Fe', 'Ni', 'V', 'Mo']",0,0.16666,0,0.16666,0.33333,0,0,0,0.16666,0,0.16666,0,0,0,0,0,0,0,0,0,0,0,0,0,0,FCC+Co2Mo3-type IM,0,https://doi.org/10.1016/j.jallcom.2015.07.185
Al0.5CrCuFeNi2,"['Al', 'Cr', 'Cu', 'Fe', 'Ni']",0.090909,0,0.18181,0.18181,0.36363,0.18181,0,0,0,0,0,0,0,0,0,0,0,0,0,0,0,0,0,0,0,FCC,2,https://zenodo.org/record/5155150#.Y7WYxHZBw2w
Al0.9CrCuFeNi2,"['Al', 'Cr', 'Cu', 'Fe', 'Ni']",0.152542,0,0.16949,0.16949,0.338983,0.16949,0,0,0,0,0,0,0,0,0,0,0,0,0,0,0,0,0,0,0,FCC+BCC(B2),3,https://doi.org/10.1016/j.jallcom.2013.01.007
Al1.2CrCuFeNi2,"['Al', 'Cr', 'Cu', 'Fe', 'Ni']",0.19354,0,0.16129,0.16129,0.32258,0.16129,0,0,0,0,0,0,0,0,0,0,0,0,0,0,0,0,0,0,0,FCC+BCC,3,https://doi.org/10.1016/j.jallcom.2013.01.007
Al2.0CrCuFeNi2,"['Al', 'Cr', 'Cu', 'Fe', 'Ni']",0.28571,0,0.142857,0.142857,0.28571,0.142857,0,0,0,0,0,0,0,0,0,0,0,0,0,0,0,0,0,0,0,BCC1+BCC2,1,https://doi.org/10.1016/j.jallcom.2013.01.007
Al2.2CrCuFeNi2,"['Al', 'Cr', 'Cu', 'Fe', 'Ni']",0.305555,0,0.13888,0.13888,0.27777,0.13888,0,0,0,0,0,0,0,0,0,0,0,0,0,0,0,0,0,0,0,BCC1+BCC2,1,https://doi.org/10.1016/j.jallcom.2013.01.007
Al2.5CrCuFeNi2,"['Al', 'Cr', 'Cu', 'Fe', 'Ni']",0.333333,0,0.133333,0.133333,0.26666,0.133333,0,0,0,0,0,0,0,0,0,0,0,0,0,0,0,0,0,0,0,BCC1+BCC2,1,https://doi.org/10.1016/j.jallcom.2013.01.007
CoFeNi2V0.5,"['Co', 'Fe', 'Ni', 'V']",0,0.22222,0,0.22222,0.44444,0,0,0,0.11111,0,0,0,0,0,0,0,0,0,0,0,0,0,0,0,0,FCC,2,http://dx.doi.org/10.1016/S1002-0071(12)60080-X
CoFeNi2V0.5Nb0.2,"['Co', 'Fe', 'Ni', 'V', 'Nb']",0,0.21276,0,0.21276,0.4255,0,0,0,0.106382,0.04255,0,0,0,0,0,0,0,0,0,0,0,0,0,0,0,FCC+Fe2Nb,2,https://doi.org/10.1007/s00339-014-8964-4
CoFeNi2V0.5Nb0.4,"['Co', 'Fe', 'Ni', 'V', 'Nb']",0,0.20408,0,0.20408,0.40816,0,0,0,0.10204,0.081632,0,0,0,0,0,0,0,0,0,0,0,0,0,0,0,FCC+Fe2Nb,2,https://doi.org/10.1007/s00339-014-8964-4
CoFeNi2V0.5Nb0.6,"['Co', 'Fe', 'Ni', 'V', 'Nb']",0,0.19607,0,0.19607,0.392156,0,0,0,0.098039,0.117647,0,0,0,0,0,0,0,0,0,0,0,0,0,0,0,FCC+Fe2Nb,2,https://doi.org/10.1007/s00339-014-8964-4
CoFeNi2V0.5Nb0.65,"['Co', 'Fe', 'Ni', 'V', 'Nb']",0,0.19417,0,0.19417,0.38834,0,0,0,0.097087,0.12621,0,0,0,0,0,0,0,0,0,0,0,0,0,0,0,FCC+Fe2Nb,2,https://doi.org/10.1007/s00339-014-8964-4
CoFeNi2V0.5Nb0.7,"['Co', 'Fe', 'Ni', 'V', 'Nb']",0,0.192307,0,0.192307,0.38461,0,0,0,0.096153,0.13461,0,0,0,0,0,0,0,0,0,0,0,0,0,0,0,FCC+Fe2Nb,2,https://doi.org/10.1007/s00339-014-8964-4
CoFeNi2V0.5Nb0.75,"['Co', 'Fe', 'Ni', 'V', 'Nb']",0,0.19047,0,0.19047,0.38095,0,0,0,0.095238,0.142857,0,0,0,0,0,0,0,0,0,0,0,0,0,0,0,FCC+Fe2Nb,2,https://doi.org/10.1007/s00339-014-8964-4
CoFeNi2V0.5Nb0.8,"['Co', 'Fe', 'Ni', 'V', 'Nb']",0,0.18867,0,0.18867,0.377358,0,0,0,0.094339,0.150943,0,0,0,0,0,0,0,0,0,0,0,0,0,0,0,FCC+Fe2Nb,2,https://doi.org/10.1007/s00339-014-8964-4
CoFeNi2V0.5Nb,"['Co', 'Fe', 'Ni', 'V', 'Nb']",0,0.181818,0,0.181818,0.363636,0,0,0,0.090909,0.181818,0,0,0,0,0,0,0,0,0,0,0,0,0,0,0,FCC+Fe2Nb,2,https://doi.org/10.1007/s00339-014-8964-4
Al0(TiVCrMnFeCoNiCu)100,"['Al', 'Ti', 'V', 'Cr', 'Mn', 'Fe', 'Co', 'Ni', 'Cu']",0,0.125,0.125,0.125,0.125,0.125,0.125,0.125,0.125,0,0,0,0,0,0,0,0,0,0,0,0,0,0,0,0,FCC+BCC+Ïƒ+Other complex phases,0,https://doi.org/10.1016/j.msea.2006.11.049
[CuMnNi]80Al20,"['Cu', 'Mn', 'Ni', 'Al']",0.2,0,0,0,0.2667,0.2667,0.2667,0,0,0,0,0,0,0,0,0,0,0,0,0,0,0,0,0,0,FCC+L21,0,https://doi.org/10.1016/j.jallcom.2015.07.285
[CuMnNi]75Al25,"['Cu', 'Mn', 'Ni', 'Al']",0.25,0,0,0,0.25,0.25,0.25,0,0,0,0,0,0,0,0,0,0,0,0,0,0,0,0,0,0,FCC+L21,0,https://doi.org/10.1016/j.jallcom.2015.07.285
[CuMnNi]70Al30,"['Cu', 'Mn', 'Ni', 'Al']",0.3,0,0,0,0.2333,0.2333,0.2333,0,0,0,0,0,0,0,0,0,0,0,0,0,0,0,0,0,0,BCC+L21,0,https://doi.org/10.1016/j.jallcom.2015.07.285
[CuMnNi]60Al40,"['Cu', 'Mn', 'Ni', 'Al']",0.4,0,0,0,0.2,0.2,0.2,0,0,0,0,0,0,0,0,0,0,0,0,0,0,0,0,0,0,BCC+L21,0,https://doi.org/10.1016/j.jallcom.2015.07.285
[CuMnNi]80Sn20,"['Cu', 'Mn', 'Ni', 'Sn']",0,0,0,0,0.2667,0.2667,0.2667,0,0,0,0,0,0,0,0,0,0,0,0,0,0,0.2,0,0,0,FCC+L21,0,https://doi.org/10.1016/j.jallcom.2015.07.285
[CuMnNi]75Sn25,"['Cu', 'Mn', 'Ni', 'Sn']",0,0,0,0,0.25,0.25,0.25,0,0,0,0,0,0,0,0,0,0,0,0,0,0,0.25,0,0,0,L21,0,https://doi.org/10.1016/j.jallcom.2015.07.285
[CuMnNi]80Zn20,"['Cu', 'Mn', 'Ni', 'Zn']",0,0,0,0,0.2667,0.2667,0.2667,0,0,0,0,0,0,0,0,0,0,0.2,0,0,0,0,0,0,0,FCC,2,https://doi.org/10.1016/j.jallcom.2015.07.285
[CuMnNi]65Zn35,"['Cu', 'Mn', 'Ni', 'Zn']",0,0,0,0,0.2166,0.2166,0.2166,0,0,0,0,0,0,0,0,0,0,0.35,0,0,0,0,0,0,0,FCC+BCC,3,https://doi.org/10.1016/j.jallcom.2015.07.285
[CuMnNi]60Zn40,"['Cu', 'Mn', 'Ni', 'Zn']",0,0,0,0,0.2,0.2,0.2,0,0,0,0,0,0,0,0,0,0,0.4,0,0,0,0,0,0,0,FCC+BCC,3,https://doi.org/10.1016/j.jallcom.2015.07.285
CoCrFeMo0.5NiAl,"['Co', 'Cr', 'Fe', 'Mo', 'Ni', 'Al']",0.181818,0.181818,0.181818,0.181818,0.181818,0,0,0,0,0,0.090909,0,0,0,0,0,0,0,0,0,0,0,0,0,0,B2+Ïƒ,0,https://doi.org/10.1016/j.msea.2011.01.072
CoCr0.5FeMo0.5NiAl,"['Co', 'Cr', 'Fe', 'Mo', 'Ni', 'Al']",0.2,0.2,0.1,0.2,0.2,0,0,0,0,0,0.1,0,0,0,0,0,0,0,0,0,0,0,0,0,0,IM,0,https://doi.org/10.1016/j.msea.2011.01.072
CoCr1.5FeMo0.5NiAl,"['Co', 'Cr', 'Fe', 'Mo', 'Ni', 'Al']",0.166666,0.166666,0.25,0.166666,0.166666,0,0,0,0,0,0.083333,0,0,0,0,0,0,0,0,0,0,0,0,0,0,IM,0,https://doi.org/10.1016/j.msea.2011.01.072
CoCr2.0FeMo0.5NiAl,"['Co', 'Cr', 'Fe', 'Mo', 'Ni', 'Al']",0.15384,0.15384,0.307692,0.15384,0.15384,0,0,0,0,0,0.076923,0,0,0,0,0,0,0,0,0,0,0,0,0,0,B2+Ïƒ,0,https://doi.org/10.1016/j.msea.2011.01.072
CrFe1.5Ni0.5Al0.4,"['Cr', 'Fe', 'Ni', 'Al']",0.117647,0,0.29411,0.44117,0.14705,0,0,0,0,0,0,0,0,0,0,0,0,0,0,0,0,0,0,0,0,IM,0,https://zenodo.org/record/5155150#.Y7WYxHZBw2w
NbSnTaTiZr,"['Nb', 'Sn', 'Ta', 'Ti', 'Zr']",0,0,0,0,0,0,0,0.2,0,0.2,0,0.2,0,0.2,0,0,0,0,0,0,0,0.2,0,0,0,IM,0,https://zenodo.org/record/5155150#.Y7WYxHZBw2w
MoTaVWZr,"['Mo', 'Ta', 'V', 'W', 'Zr']",0,0,0,0,0,0,0,0,0.2,0,0.2,0.2,0,0.2,0.2,0,0,0,0,0,0,0,0,0,0,IM,0,https://zenodo.org/record/5155150#.Y7WYxHZBw2w
Hf0.5Mo0.5NbSi0.9TiZr,"['Hf', 'Mo', 'Nb', 'Si', 'Ti', 'Zr']",0,0,0,0,0,0,0,0,0.20408,0.20408,0.10204,0.20408,0.10204,0,0,0,0,0,0.18367,0,0,0,0,0,0,BCC+IM,0,https://doi.org/10.1016/j.jallcom.2015.11.091
Cr4.5Mn13.6Ni38.1Sn0.3Ti12V10Zr21.5,"['Cr', 'Mn', 'Ni', 'Sn', 'Ti', 'V', 'Zr']",0,0,0.045,0,0.381,0,0.136,0.12,0.1,0,0,0.215,0,0,0,0,0,0,0,0,0,0.003,0,0,0,IM,0,https://doi.org/10.1016/j.jallcom.2009.09.180
CrFeNiV0.5W,"['Cr', 'Fe', 'Ni', 'V', 'W']",0,0,0.2222222,0.2222222,0.2222222,0,0,0,0.111111,0,0,0,0,0,0.2222222,0,0,0,0,0,0,0,0,0,0,IM,0,https://doi.org/10.1007/s11665-015-1767-8
CrFeNiTiVZr,"['Cr', 'Fe', 'Ni', 'Ti', 'V', 'Zr']",0,0,0.166667,0.166667,0.166667,0,0,0.166667,0.166667,0,0,0.166667,0,0,0,0,0,0,0,0,0,0,0,0,0,IM,0,https://doi.org/10.1016/j.ijhydene.2013.05.071
CrFe1.5MnNi0.5,"['Cr', 'Fe', 'Mn', 'Ni']",0,0,0.25,0.375,0.125,0,0.25,0,0,0,0,0,0,0,0,0,0,0,0,0,0,0,0,0,0,BCC+Ã¯Â�Â³,0,https://doi.org/10.1016/j.corsci.2008.04.011
Co2Mo0.8Ni2VW0.8,"['Co', 'Mo', 'Ni', 'V', 'W']",0,0.30303,0,0,0.30303,0,0,0,0.151515,0,0.121212,0,0,0,0.121212,0,0,0,0,0,0,0,0,0,0,FCC+Co7Mo6,0,https://doi.org/10.1016/j.matdes.2016.07.113
CoHfNbNiTiZr,"['Co', 'Hf', 'Nb', 'Ni', 'Ti', 'Zr']",0,0.166666,0,0,0.166666,0,0,0.166666,0,0.166666,0,0.166666,0.166666,0,0,0,0,0,0,0,0,0,0,0,0,IM,0,https://doi.org/10.1016/j.pnsc.2015.09.001
Co28.75Fe31.25Ni7.5Ti30V2.5,"['Co', 'Fe', 'Ni', 'Ti', 'V']",0,0.2875,0,0.3125,0.075,0,0,0.3,0.025,0,0,0,0,0,0,0,0,0,0,0,0,0,0,0,0,IM,0,https://doi.org/10.1080/21663831.2015.1121168
Co25Fe25Ni10Ti30V10,"['Co', 'Fe', 'Ni', 'Ti', 'V']",0,0.25,0,0.25,0.1,0,0,0.3,0.1,0,0,0,0,0,0,0,0,0,0,0,0,0,0,0,0,IM,0,https://doi.org/10.1080/21663831.2015.1121168
CoFeNb0.75Ni2V0.5,"['Co', 'Fe', 'Nb', 'Ni', 'V']",0,0.190476,0,0.190476,0.38095,0,0,0,0.095238,0.14285,0,0,0,0,0,0,0,0,0,0,0,0,0,0,0,IM,0,https://doi.org/10.1016/j.jmst.2015.08.006
CoFeMnTiVZr,"['Co', 'Fe', 'Mn', 'Ti', 'V', 'Zr']",0,0.166666,0,0.166666,0,0,0.166666,0.166666,0.166666,0,0,0.166666,0,0,0,0,0,0,0,0,0,0,0,0,0,IM,0,https://doi.org/10.1016/j.ijhydene.2010.06.012
Co25Fe25Mn15Ni15Ti12.5V7.5,"['Co', 'Fe', 'Mn', 'Ni', 'Ti', 'V']",0,0.25,0,0.25,0.15,0,0.15,0.125,0.075,0,0,0,0,0,0,0,0,0,0,0,0,0,0,0,0,IM,0,https://doi.org/10.1080/21663831.2015.1121168
CoFeMnMoNi,"['Co', 'Fe', 'Mn', 'Mo', 'Ni']",0,0.2,0,0.2,0.2,0,0.2,0,0,0,0,0.2,0,0,0,0,0,0,0,0,0,0,0,0,0,FCC+D85,0,https://doi.org/10.1016/j.actamat.2013.01.042
CoCuFeNiSn0.5,"['Co', 'Cu', 'Fe', 'Ni', 'Sn']",0,0.22222,0,0.22222,0.22222,0.22222,0,0,0,0,0,0,0,0,0,0,0,0,0,0,0,0.111111,0,0,0,FCC+IM,0,https://doi.org/10.1016/j.msea.2012.03.080
CoCuFeNiSn0.1,"['Co', 'Cu', 'Fe', 'Ni', 'Sn']",0,0.243902,0,0.243902,0.243902,0.243902,0,0,0,0,0,0,0,0,0,0,0,0,0,0,0,0.0243902,0,0,0,FCC+IM,0,https://doi.org/10.1016/j.msea.2012.03.080
CoCuFeNiSn0.2,"['Co', 'Cu', 'Fe', 'Ni', 'Sn']",0,0.23809,0,0.23809,0.23809,0.23809,0,0,0,0,0,0,0,0,0,0,0,0,0,0,0,0.047619,0,0,0,FCC+IM,0,https://doi.org/10.1016/j.msea.2012.03.080
CoCuFeNiSn0.02,"['Co', 'Cu', 'Fe', 'Ni', 'Sn']",0,0.248756,0,0.248756,0.248756,0.248756,0,0,0,0,0,0,0,0,0,0,0,0,0,0,0,0.0049751,0,0,0,FCC,2,https://doi.org/10.1016/j.msea.2012.03.080
CoCuFeNiSn0.04,"['Co', 'Cu', 'Fe', 'Ni', 'Sn']",0,0.247524,0,0.247524,0.247524,0.247524,0,0,0,0,0,0,0,0,0,0,0,0,0,0,0,0.0099,0,0,0,FCC+IM,0,https://doi.org/10.1016/j.msea.2012.03.080
CoCuFeNiSn0.05,"['Co', 'Cu', 'Fe', 'Ni', 'Sn']",0,0.246913,0,0.246913,0.246913,0.246913,0,0,0,0,0,0,0,0,0,0,0,0,0,0,0,0.012345,0,0,0,FCC+IM,0,https://doi.org/10.1016/j.msea.2012.03.080
CoCuFeNiSn0.07,"['Co', 'Cu', 'Fe', 'Ni', 'Sn']",0,0.2457,0,0.2457,0.2457,0.2457,0,0,0,0,0,0,0,0,0,0,0,0,0,0,0,0.01719,0,0,0,FCC+IM,0,https://doi.org/10.1016/j.msea.2012.03.080
CoCrFeNiW,"['Co', 'Cr', 'Fe', 'Ni', 'W']",0,0.2,0.2,0.2,0.2,0,0,0,0,0,0,0,0,0,0.2,0,0,0,0,0,0,0,0,0.2,0,IM,0,https://zenodo.org/record/5155150#.Y7WYxHZBw2w
CoCrFeNiZr,"['Co', 'Cr', 'Fe', 'Ni', 'Zr']",0,0.2,0.2,0.2,0.2,0,0,0,0,0,0,0.2,0,0,0,0,0,0,0,0,0,0,0,0,0,IM,0,https://zenodo.org/record/5155150#.Y7WYxHZBw2w
Al0.2Co1.5CrFeNi1.5Ti0.5,"['Al', 'Co', 'Cr', 'Fe', 'Ni', 'Ti']",0.035087,0.263157,0.175438,0.175438,0.263157,0,0,0.087719,0,0,0,0,0,0,0,0,0,0,0,0,0,0,0,0,0,FCC,2,http://dx.doi.org/10.1016/S1002-0071(12)60080-X
Co1.5CrFeNi1.5Ti,"['Co', 'Cr', 'Fe', 'Ni', 'Ti']",0,0.25,0.1666666,0.1666666,0.25,0,0,0.1666666,0,0,0,0,0,0,0,0,0,0,0,0,0,0,0,0,0,FCC+IM,0,http://dx.doi.org/10.1016/S1002-0071(12)60080-X
Co1.5CrFeNi1.5Ti0.5,"['Co', 'Cr', 'Fe', 'Ni', 'Ti']",0,0.272727,0.181818,0.181818,0.272727,0,0,0.090909,0,0,0,0,0,0,0,0,0,0,0,0,0,0,0,0,0,FCC,2,http://dx.doi.org/10.1016/S1002-0071(12)60080-X
CoCrFeNiTi0.3,"['Co', 'Cr', 'Fe', 'Ni', 'Ti']",0,0.23255,0.23255,0.23255,0.23255,0,0,0.06976,0,0,0,0,0,0,0,0,0,0,0,0,0,0,0,0,0,FCC+HCP+L12,0,https://zenodo.org/record/5155150#.Y7WYxHZBw2w
CoCrFeNiTi0.5,"['Co', 'Cr', 'Fe', 'Ni', 'Ti']",0,0.222222,0.222222,0.222222,0.222222,0,0,0.111111,0,0,0,0,0,0,0,0,0,0,0,0,0,0,0,0,0,IM,0,https://zenodo.org/record/5155150#.Y7WYxHZBw2w
CoCrFeNiTa,"['Co', 'Cr', 'Fe', 'Ni', 'Ta']",0,0.2,0.2,0.2,0.2,0,0,0,0,0,0,0,0,0.2,0,0,0,0,0,0,0,0,0,0,0,IM,0,https://zenodo.org/record/5155150#.Y7WYxHZBw2w
Co0.5CrFeNiTi0.5,"['Co', 'Cr', 'Fe', 'Ni', 'Ti']",0,0.125,0.25,0.25,0.25,0,0,0.125,0,0,0,0,0,0,0,0,0,0,0,0,0,0,0,0,0,FCC+Ã�Æ’,0,https://zenodo.org/record/5155150#.Y7WYxHZBw2w
CoCrFeNbNi,"['Co', 'Cr', 'Fe', 'Nb', 'Ni']",0,0.2,0.2,0.2,0.2,0,0,0,0,0.2,0,0,0,0,0,0,0,0,0,0,0,0,0,0,0,IM,0,https://zenodo.org/record/5155150#.Y7WYxHZBw2w
CoCrFeNb0.3Ni,"['Co', 'Cr', 'Fe', 'Nb', 'Ni']",0,0.232558,0.232558,0.232558,0.232558,0,0,0,0,0.069767,0,0,0,0,0,0,0,0,0,0,0,0,0,0,0,IM,0,https://zenodo.org/record/5155150#.Y7WYxHZBw2w
Co1.5CrFeMo0.1Ni1.5Ti0.5,"['Co', 'Cr', 'Fe', 'Mo', 'Ni', 'Ti']",0,0.267857,0.17857,0.17857,0.267857,0,0,0.089285,0,0,0.017857,0,0,0,0,0,0,0,0,0,0,0,0,0,0,IM,0,https://zenodo.org/record/5155150#.Y7WYxHZBw2w
Co1.5CrFeMo0.5Ni1.5Ti0.5,"['Co', 'Cr', 'Fe', 'Mo', 'Ni', 'Ti']",0,0.25,0.166666,0.166666,0.25,0,0,0.083333,0,0,0.083333,0,0,0,0,0,0,0,0,0,0,0,0,0,0,FCC+Ã�Æ’,0,https://doi.org/10.1016/j.corsci.2010.04.004
Co1.5CrFeMo0.8Ni1.5Ti0.5,"['Co', 'Cr', 'Fe', 'Mo', 'Ni', 'Ti']",0,0.238095,0.15873,0.15873,0.238095,0,0,0.079365,0,0,0.126984,0,0,0,0,0,0,0,0,0,0,0,0,0,0,FCC+Ã�Æ’,0,https://doi.org/10.1016/j.corsci.2010.04.004
CoCrFeMo0.3Ni,"['Co', 'Cr', 'Fe', 'Mo', 'Ni']",0,0.23255,0.23255,0.23255,0.23255,0,0,0,0,0,0.06976,0,0,0,0,0,0,0,0,0,0,0,0,0,0,FCC,2,https://doi.org/10.1016/j.matchar.2012.05.005
CoCrFeMo0.5Ni,"['Co', 'Cr', 'Fe', 'Mo', 'Ni']",0,0.222222,0.222222,0.222222,0.222222,0,0,0,0,0,0.111111,0,0,0,0,0,0,0,0,0,0,0,0,0,0,FCC+IM,0,https://doi.org/10.1016/j.matchar.2012.05.005
CoCrFeMo0.85Ni,"['Co', 'Cr', 'Fe', 'Mo', 'Ni']",0,0.2061855,0.2061855,0.2061855,0.2061855,0,0,0,0,0,0.175257,0,0,0,0,0,0,0,0,0,0,0,0,0,0,FCC+Ã�Æ’+D85,0,https://doi.org/10.1016/j.matchar.2012.05.005
CoCrFeMoNi,"['Co', 'Cr', 'Fe', 'Mo', 'Ni']",0,0.2,0.2,0.2,0.2,0,0,0,0,0,0.2,0,0,0,0,0,0,0,0,0,0,0,0,0,0,IM,0,https://zenodo.org/record/5155150#.Y7WYxHZBw2w
Co0.5CrFeMn1.5Ni ,"['Co', 'Cr', 'Fe', 'Mn', 'Ni']",0,0.1,0.2,0.2,0.2,0,0,0,0,0,0.3,0,0,0,0,0,0,0,0,0,0,0,0,0,0,FCC+IM,0,https://doi.org/10.1016/j.corsci.2018.02.031
Co1.5Cr0.5FeMn0.5Ni,"['Co', 'Cr', 'Fe', 'Mn', 'Ni']",0,0.333333,0.111111,0.2222222,0.2222222,0,0.111111,0,0,0,0,0,0,0,0,0,0,0,0,0,0,0,0,0,0,FCC,2,http://dx.doi.org/10.1016/S1002-0071(12)60080-X
Co1.4CrFeMnNi,"['Co', 'Cr', 'Fe', 'Mn', 'Ni']",0,0.25925,0.185185,0.185185,0.185185,0,0.185185,0,0,0,0,0,0,0,0,0,0,0,0,0,0,0,0,0,0,FCC,2,http://dx.doi.org/10.1016/S1002-0071(12)60080-X
CoCr0.4Fe8Mn5.4Ni5.2,"['Co', 'Cr', 'Fe', 'Mn', 'Ni']",0,0.0526315,0.0210526,0.421052,0.273684,0,0.28421,0,0,0,0,0,0,0,0,0,0,0,0,0,0,0,0,0,0,FCC,2,http://dx.doi.org/10.1016/S1002-0071(12)60080-X
CoCr0.75FeMn0.75Ni,"['Co', 'Cr', 'Fe', 'Mn', 'Ni']",0,0.222222,0.166666,0.222222,0.222222,0,0.166666,0,0,0,0,0,0,0,0,0,0,0,0,0,0,0,0,0,0,FCC,2,http://dx.doi.org/10.1016/S1002-0071(12)60080-X
