Repository: wzu-fanggy/HEA1

File: HEA_Cleared_Data.csv (part 4 of 5)
Alloy,Elements,Al,Co,Cr,Fe,Ni,Cu,Mn,Ti,V,Nb,Mo,Zr,Hf,Ta,W,C,Mg,Zn,Si,N,Li,Sn,B,Y,Pd,Actual phase,Phases considered,References
CoCr1.25FeMn0.25Ni,"['Co', 'Cr', 'Fe', 'Mn', 'Ni']",0,0.222222,0.277777,0.222222,0.222222,0,0.055555,0,0,0,0,0,0,0,0,0,0,0,0,0,0,0,0,0,0,FCC,2,http://dx.doi.org/10.1016/S1002-0071(12)60080-X
CoCrFe0.5Mn0.5Ni1.5,"['Co', 'Cr', 'Fe', 'Mn', 'Ni']",0,0.222222,0.222222,0.11111,0.333333,0,0.11111,0,0,0,0,0,0,0,0,0,0,0,0,0,0,0,0,0,0,FCC,2,http://dx.doi.org/10.1016/S1002-0071(12)60080-X
CoCrFeHfNi,"['Co', 'Cr', 'Fe', 'Hf', 'Ni']",0,0.2,0.2,0.2,0.2,0,0,0,0,0,0,0,0.2,0,0,0,0,0,0,0,0,0,0,0,0,IM,0,http://dx.doi.org/10.1016/S1002-0071(12)60080-X
CoCrCu0.5FeNi,"['Co', 'Cr', 'Cu', 'Fe', 'Ni']",0,0.222222,0.222222,0.222222,0.222222,0.111111,0,0,0,0,0,0,0,0,0,0,0,0,0,0,0,0,0,0,0,FCC,2,http://dx.doi.org/10.1016/S1002-0071(12)60080-X
CoCrCuFeNiZr,"['Co', 'Cr', 'Cu', 'Fe', 'Ni', 'Zr']",0,0.166666,0.166666,0.166666,0.166666,0.166666,0,0,0,0,0,0.166666,0,0,0,0,0,0,0,0,0,0,0,0,0,IM,0,http://dx.doi.org/10.1016/S1002-0071(12)60080-X
CoCrCuFeMnNi,"['Co', 'Cr', 'Cu', 'Fe', 'Mn', 'Ni']",0,0.166666,0.166666,0.166666,0.166666,0.166666,0.166666,0,0,0,0,0,0,0,0,0,0,0,0,0,0,0,0,0,0,FCC,2,https://zenodo.org/record/5155150#.Y7WYxHZBw2w
CoCrCuFeNiTi0.8 ,"['Co', 'Cr', 'Cu', 'Fe', 'Ni', 'Ti']",0,0.172413,0.172413,0.172413,0.172413,0.172413,0,0.137931,0,0,0,0,0,0,0,0,0,0,0,0,0,0,0,0,0,FCC+IM,0,https://doi.org/10.1016/j.intermet.2006.08.005
C0.1CoCrFeMnNi,"['C', 'Co', 'Cr', 'Fe', 'Mn', 'Ni']",0,0.196078,0.196078,0.196078,0.196078,0,0.196078,0,0,0,0,0,0,0,0,0.0196078,0,0,0,0,0,0,0,0,0,IM,0,https://zenodo.org/record/5155150#.Y7WYxHZBw2w
C0.25CoCrFeMnNi,"['C', 'Co', 'Cr', 'Fe', 'Mn', 'Ni']",0,0.190476,0.190476,0.190476,0.190476,0,0.190476,0,0,0,0,0,0,0,0,0.047619,0,0,0,0,0,0,0,0,0,IM,0,https://zenodo.org/record/5155150#.Y7WYxHZBw2w
C0.175CoCrFeMnNi,"['C', 'Co', 'Cr', 'Fe', 'Mn', 'Ni']",0,0.193236,0.193236,0.193236,0.193236,0,0.193236,0,0,0,0,0,0,0,0,0.033816,0,0,0,0,0,0,0,0,0,FCC,2,https://doi.org/10.1016/j.jallcom.2016.06.103
Al1.5NbTiVZr,"['Al', 'Nb', 'Ti', 'V', 'Zr']",0.2181818,0,0,0,0,0,0,0.188181,0.188181,0.188181,0,0.188181,0,0,0,0,0,0,0,0,0,0,0,0,0,IM,0,https://zenodo.org/record/5155150#.Y7WYxHZBw2w
Al2NbTi3V2Zr,"['Al', 'Nb', 'Ti', 'V', 'Zr']",0.2222222,0,0,0,0,0,0,0.333333,0.11111,0.11111,0,0.11111,0,0,0,0,0,0,0,0,0,0,0,0,0,IM,0,http://dx.doi.org/10.1016/S1002-0071(12)60080-X
AlNbTaTiZr,"['Al', 'Nb', 'Ta', 'Ti', 'Zr']",0.2,0,0,0,0,0,0,0.2,0,0.2,0,0.2,0,0.2,0,0,0,0,0,0,0,0,0,0,0,IM,0,http://dx.doi.org/10.1016/S1002-0071(12)60080-X
AlCuTiYZr,"['Al', 'Cu', 'Ti', 'Y', 'Zr']",0.2,0,0,0,0,0.2,0,0.2,0,0,0,0.2,0,0,0,0,0,0,0,0,0,0,0,0.2,0,IM,0,https://zenodo.org/record/5155150#.Y7WYxHZBw2w
AlCu0.2Li0.5MgZn0.5,"['Al', 'Cu', 'Li', 'Mg', 'Zn']",0.3125,0,0,0,0,0.0625,0,0,0,0,0,0,0,0,0,0,0.3125,0.15625,0,0,0.15625,0,0,0,0,IM,0,https://zenodo.org/record/5155150#.Y7WYxHZBw2w
AlCrNbTiVZr,"['Al', 'Cr', 'Nb', 'Ti', 'V', 'Zr']",0.166666,0,0.166666,0,0,0,0,0.166666,0.166666,0.166666,0,0.166666,0,0,0,0,0,0,0,0,0,0,0,0,0,IM,0,https://zenodo.org/record/5155150#.Y7WYxHZBw2w
AlFeNiTiVZr,"['Al', 'Fe', 'Ni', 'Ti', 'V', 'Zr']",0.166666,0,0,0.166666,0.166666,0,0,0.166666,0.166666,0,0,0.166666,0,0,0,0,0,0,0,0,0,0,0,0,0,BCC,1,http://dx.doi.org/10.1016/S1002-0071(12)60080-X
AlCrMoSiTi,"['Al', 'Cr', 'Mo', 'Si', 'Ti']",0.2,0,0.2,0,0,0,0,0.2,0,0,0.2,0,0,0,0,0,0,0,0.2,0,0,0,0,0,0,IM,0,http://dx.doi.org/10.1016/S1002-0071(12)60080-X
AlCr4.5Mn13.6Ni37.1Sn0.3Ti12V10Zr21.5,"['Al', 'Cr', 'Mn', 'Ni', 'Sn', 'Ti', 'V', 'Zr']",0.01,0,0.045,0,0.371,0,0.136,0.12,0.1,0,0,0.215,0,0,0,0,0,0,0,0,0,0.003,0,0,0,IM,0,http://dx.doi.org/10.1016/S1002-0071(12)60080-X
Al0.5CrFeNiTiV,"['Al', 'Cr', 'Fe', 'Ni', 'Ti', 'V']",0.090909,0,0.181818,0.181818,0.181818,0,0.181818,0.181818,0,0,0,0,0,0,0,0,0,0,0,0,0,0,0,0,0,IM,0,http://dx.doi.org/10.1016/S1002-0071(12)60080-X
Al5Cr32Fe35Ni22Ti6,"['Al', 'Cr', 'Fe', 'Ni', 'Ti']",0.05,0,0.32,0.35,0.22,0,0,0.06,0,0,0,0,0,0,0,0,0,0,0,0,0,0,0,0,0,IM,0,http://dx.doi.org/10.1016/S1002-0071(12)60080-X
Al15Cr5Fe30Ni30Ti20,"['Al', 'Cr', 'Fe', 'Ni', 'Ti']",0.15,0,0.05,0.3,0.3,0,0,0.2,0,0,0,0,0,0,0,0,0,0,0,0,0,0,0,0,0,IM,0,http://dx.doi.org/10.1016/S1002-0071(12)60080-X
AlCrFeMo0.8Ni,"['Al', 'Cr', 'Fe', 'Mo', 'Ni']",0.208333,0,0.208333,0.208333,0.208333,0,0,0,0,0,0.16666,0,0,0,0,0,0,0,0,0,0,0,0,0,0,IM,0,http://dx.doi.org/10.1016/S1002-0071(12)60080-X
AlCrCuFeNi2,"['Al', 'Cr', 'Cu', 'Fe', 'Ni']",0.166666,0,0.166666,0.166666,0.333333,0.166666,0,0,0,0,0,0,0,0,0,0,0,0,0,0,0,0,0,0,0,FCC+BCC,3,https://zenodo.org/record/5155150#.Y7WYxHZBw2w
Al0.3CrFe1.5MnNi0.5,"['Al', 'Cr', 'Fe', 'Mn', 'Ni']",0.069767,0,0.232558,0.348837,0.116279,0,0.232558,0,0,0,0,0,0,0,0,0,0,0,0,0,0,0,0,0,0,FCC+BCC,3,https://zenodo.org/record/5155150#.Y7WYxHZBw2w
Al0.8CrFe1.5MnNi0.5,"['Al', 'Cr', 'Fe', 'Mn', 'Ni']",0.166666,0,0.20833,0.3125,0.104166,0,0.20833,0,0,0,0,0,0,0,0,0,0,0,0,0,0,0,0,0,0,BCC,1,https://zenodo.org/record/5155150#.Y7WYxHZBw2w
Al14.1Cr6Fe28.2Mn32.9Ni18.8,"['Al', 'Cr', 'Fe', 'Mn', 'Ni']",0.141,0,0.06,0.282,0.188,0,0.329,0,0,0,0,0,0,0,0,0,0,0,0,0,0,0,0,0,0,IM,0,https://zenodo.org/record/5155150#.Y7WYxHZBw2w
AlCrFeMo0.2Ni,"['Al', 'Cr', 'Fe', 'Mo', 'Ni']",0.23809,0,0.23809,0.23809,0.23809,0,0,0,0,0,0.047619,0,0,0,0,0,0,0,0,0,0,0,0,0,0,BCC+B2(ordered BCC),1,https://zenodo.org/record/5155150#.Y7WYxHZBw2w
Al1.5CrCuFeNi2,"['Al', 'Cr', 'Cu', 'Fe', 'Ni']",0.230769,0,0.153846,0.153846,0.30769,0.153846,0,0,0,0,0,0,0,0,0,0,0,0,0,0,0,0,0,0,0,IM,0,https://doi.org/10.1016/j.jallcom.2013.01.007
Al1.8CrCuFeNi,"['Al', 'Cr', 'Cu', 'Fe', 'Ni']",0.3103448,0,0.172413,0.172413,0.172413,0.172413,0,0,0,0,0,0,0,0,0,0,0,0,0,0,0,0,0,0,0,BCC+B2(ordered BCC),1,https://zenodo.org/record/5155150#.Y7WYxHZBw2w
Al2.0CrCuFeNi,"['Al', 'Cr', 'Cu', 'Fe', 'Ni']",0.3333333,0,0.166666,0.166666,0.166666,0.166666,0,0,0,0,0,0,0,0,0,0,0,0,0,0,0,0,0,0,0,BCC+B2(ordered BCC),1,https://zenodo.org/record/5155150#.Y7WYxHZBw2w
Al2.2CrCuFeNi,"['Al', 'Cr', 'Cu', 'Fe', 'Ni']",0.354838,0,0.16129,0.16129,0.16129,0.16129,0,0,0,0,0,0,0,0,0,0,0,0,0,0,0,0,0,0,0,BCC+B2(ordered BCC),1,https://zenodo.org/record/5155150#.Y7WYxHZBw2w
Al2.5CrCuFeNi,"['Al', 'Cr', 'Cu', 'Fe', 'Ni']",0.384615,0,0.153846,0.153846,0.153846,0.153846,0,0,0,0,0,0,0,0,0,0,0,0,0,0,0,0,0,0,0,BCC+B2(ordered BCC),1,https://zenodo.org/record/5155150#.Y7WYxHZBw2w
Al2CrCuFeNi2,"['Al', 'Cr', 'Cu', 'Fe', 'Ni']",0.285714,0,0.142857,0.142857,0.285714,0.142857,0,0,0,0,0,0,0,0,0,0,0,0,0,0,0,0,0,0,0,IM,0,http://dx.doi.org/10.1016/S1002-0071(12)60080-X
AlCrCu0.5FeNi,"['Al', 'Cr', 'Cu', 'Fe', 'Ni']",0.2222222,0,0.2222222,0.2222222,0.2222222,0.11111,0,0,0,0,0,0,0,0,0,0,0,0,0,0,0,0,0,0,0,BCC,1,https://doi.org/10.3166/acsm.31.669-684
Al0.2CrCuFeNi,"['Al', 'Cr', 'Cu', 'Fe', 'Ni']",0.047619,0,0.23809,0.23809,0.23809,0.23809,0,0,0,0,0,0,0,0,0,0,0,0,0,0,0,0,0,0,0,FCC,2,http://dx.doi.org/10.1016/S1002-0071(12)60080-X
Al0.2CrCuFeNi2,"['Al', 'Cr', 'Cu', 'Fe', 'Ni']",0.0384615,0,0.192307,0.192307,0.384615,0.192307,0,0,0,0,0,0,0,0,0,0,0,0,0,0,0,0,0,0,0,FCC,2,http://dx.doi.org/10.1016/S1002-0071(12)60080-X
Al0.3CrCuFeNi2,"['Al', 'Cr', 'Cu', 'Fe', 'Ni']",0.0566037,0,0.188679,0.188679,0.188679,0.188679,0,0,0,0,0,0,0,0,0,0,0,0,0,0,0,0,0,0,0,IM,0,http://dx.doi.org/10.1016/S1002-0071(12)60080-X
Al0.4CrCuFeNi,"['Al', 'Cr', 'Cu', 'Fe', 'Ni']",0.09090909,0,0.22727,0.22727,0.22727,0.22727,0,0,0,0,0,0,0,0,0,0,0,0,0,0,0,0,0,0,0,FCC,2,http://dx.doi.org/10.1016/S1002-0071(12)60080-X
Al0.4CrCuFeNi2,"['Al', 'Cr', 'Cu', 'Fe', 'Ni']",0.074074,0,0.185185,0.185185,0.37037,0.185185,0,0,0,0,0,0,0,0,0,0,0,0,0,0,0,0,0,0,0,FCC,2,http://dx.doi.org/10.1016/S1002-0071(12)60080-X
Al0.5CrCuFeNi,"['Al', 'Cr', 'Cu', 'Fe', 'Ni']",0.11111111,0,0.22222,0.22222,0.22222,0.22222,0,0,0,0,0,0,0,0,0,0,0,0,0,0,0,0,0,0,0,FCC,2,http://dx.doi.org/10.1016/S1002-0071(12)60080-X
Al0.6CrCuFeNi2,"['Al', 'Cr', 'Cu', 'Fe', 'Ni']",0.053571,0,0.17857,0.17857,0.17857,0.17857,0,0,0,0,0,0,0,0,0,0,0,0,0,0,0,0,0,0,0,FCC,2,http://dx.doi.org/10.1016/S1002-0071(12)60080-X
Al0.7CrCuFeNi,"['Al', 'Cr', 'Cu', 'Fe', 'Ni']",0.148936,0,0.212765,0.212765,0.212765,0.212765,0,0,0,0,0,0,0,0,0,0,0,0,0,0,0,0,0,0,0,FCC,2,http://dx.doi.org/10.1016/S1002-0071(12)60080-X
Al0.8CrCuFeNi,"['Al', 'Cr', 'Cu', 'Fe', 'Ni']",0.166666,0,0.208333,0.208333,0.208333,0.208333,0,0,0,0,0,0,0,0,0,0,0,0,0,0,0,0,0,0,0,BCC+FCC,3,http://dx.doi.org/10.1016/S1002-0071(12)60080-X
Al0.8CrCuFeNi2,"['Al', 'Cr', 'Cu', 'Fe', 'Ni']",0.137931,0,0.172413,0.172413,0.344827,0.172413,0,0,0,0,0,0,0,0,0,0,0,0,0,0,0,0,0,0,0,FCC,2,http://dx.doi.org/10.1016/S1002-0071(12)60080-X
Al0.9CrCuFeNi,"['Al', 'Cr', 'Cu', 'Fe', 'Ni']",0.183673,0,0.204081,0.204081,0.204081,0.204081,0,0,0,0,0,0,0,0,0,0,0,0,0,0,0,0,0,0,0,BCC+FCC+B2(ordered BCC),3,https://zenodo.org/record/5155150#.Y7WYxHZBw2w
Al1.2CrCuFeNi,"['Al', 'Cr', 'Cu', 'Fe', 'Ni']",0.230769,0,0.192307,0.192307,0.192307,0.192307,0,0,0,0,0,0,0,0,0,0,0,0,0,0,0,0,0,0,0,BCC+FCC+B2(ordered BCC),3,https://zenodo.org/record/5155150#.Y7WYxHZBw2w
Al20Cr25Co25Ni25Si5,"['Al', 'Cr', 'Co', 'Ni', 'Si']",0.2,0.25,0.25,0,0.25,0,0,0,0,0,0,0,0,0,0,0,0,0,0.05,0,0,0,0,0,0,IM,0,https://doi.org/10.1007/s11837-014-1185-7
Al22Co28Ni31.75Ti10.75V7.5,"['Al', 'Co', 'Ni', 'Ti', 'V']",0.22,0.28,0,0,0.3175,0,0,0.1075,0.075,0,0,0,0,0,0,0,0,0,0,0,0,0,0,0,0,IM,0,https://doi.org/10.1080/21663831.2015.1121168
Al15Cr10Co35Ni35Si5,"['Al', 'Cr', 'Co', 'Ni', 'Si']",0.15,0.35,0.1,0,0.35,0,0,0,0,0,0,0,0,0,0,0,0,0,0.05,0,0,0,0,0,0,IM,0,https://doi.org/10.1007/s11837-014-1185-7
AlCoFeMo0.5Ni,"['Al', 'Co', 'Fe', 'Mo', 'Ni']",0.2222222,0.2222222,0,0.2222222,0.2222222,0,0,0,0,0,0.11111,0,0,0,0,0,0,0,0,0,0,0,0,0,0,IM,0,https://doi.org/10.1016/j.msea.2011.01.072
AlCoCuFeNiVZr,"['Al', 'Co', 'Cu', 'Fe', 'Ni', 'V', 'Zr']",0.142857,0.142857,0,0.142857,0.142857,0.142857,0,0,0.142857,0,0,0.142857,0,0,0,0,0,0,0,0,0,0,0,0,0,IM,0,https://doi.org/10.1016/j.matdes.2012.11.001
Al2.5CoCuFeNiSn0.1,"['Al', 'Co', 'Cu', 'Fe', 'Ni', 'Sn']",0.378787,0.151515,0,0.151515,0.151515,0.151515,0,0,0,0,0,0,0,0,0,0,0,0,0,0,0,0.0151515,0,0,0,IM,0,https://doi.org/10.1016/j.jallcom.2015.09.093
Al0.5CoCrNiTi0.5,"['Al', 'Co', 'Cr', 'Ni', 'Ti']",0.5,0.25,0.25,0,0.25,0,0,0.5,0,0,0,0,0,0,0,0,0,0,0,0,0,0,0,0,0,IM,0,https://doi.org/10.1007/s11661-013-1931-4
AlCoCrFeNiZr0.5,"['Al', 'Co', 'Cr', 'Fe', 'Ni', 'Zr']",0.192307,0.192307,0.192307,0.192307,0.192307,0,0,0,0,0,0,0.0961538,0,0,0,0,0,0,0,0,0,0,0,0,0,IM,0,https://doi.org/10.1016/j.matdes.2016.01.033
Al0.5CoCrFe2NiTi0.5,"['Al', 'Co', 'Cr', 'Fe', 'Ni', 'Ti']",0.083333,0.166666,0.166666,0.33333,0.166666,0.083333,0,0,0,0,0,0,0,0,0,0,0,0,0,0,0,0,0,0,0,IM,0,https://doi.org/10.1016/j.matchar.2016.02.018
Al0.5CoCrFeNiTi,"['Al', 'Co', 'Cr', 'Fe', 'Ni', 'Ti']",0.090909,0.181818,0.181818,0.181818,0.181818,0,0,0.181818,0,0,0,0,0,0,0,0,0,0,0,0,0,0,0,0,0,BCC+IM,0,https://doi.org/10.1016/j.msea.2008.12.053
Al16.5Co22.5Cr5Fe12.5Ni30Ti13.5,"['Al', 'Co', 'Cr', 'Fe', 'Ni', 'Ti']",0.165,0.225,0.05,0.125,0.3,0,0,0.135,0,0,0,0,0,0,0,0,0,0,0,0,0,0,0,0,0,IM,0,https://zenodo.org/record/5155150#.Y7WYxHZBw2w
AlCo0.6CrFe0.2NiSiTi0.2,"['Al', 'Co', 'Cr', 'Fe', 'Ni', 'Si', 'Ti']",0.2,0.12,0.2,0.4,0.2,0,0,0.4,0,0,0,0,0,0,0,0,0,0,0.2,0,0,0,0,0,0,IM,0,https://zenodo.org/record/5155150#.Y7WYxHZBw2w
Al0.3CoCrFeNi ,"['Al', 'Co', 'Cr', 'Fe', 'Ni']",0.069767,0.232558,0.232558,0.232558,0.232558,0,0,0,0,0,0,0,0,0,0,0,0,0,0,0,0,0,0,0,0,FCC+L12,0,https://doi.org/10.1016/j.scriptamat.2016.06.019
AlCoCrFeMo0.5,"['Al', 'Co', 'Cr', 'Fe', 'Mo']",0.2222222,0.2222222,0.2222222,0.2222222,0,0,0,0,0,0,0.11111,0,0,0,0,0,0,0,0,0,0,0,0,0,0,BCC+IM,0,https://doi.org/10.1016/j.intermet.2012.09.008
Al0.4CoCrFeMnNiV,"['Al', 'Co', 'Cr', 'Fe', 'Mn', 'Ni', 'V']",0.0625,0.15625,0.15625,0.15625,0.15625,0,0.15625,0,0.15625,0,0,0,0,0,0,0,0,0,0,0,0,0,0,0,0,IM,0,https://doi.org/10.1080/21663831.2013.831382
Al0.02CoCrFeMnNi,"['Al', 'Co', 'Cr', 'Fe', 'Mn', 'Ni']",0.003984,0.199203,0.199203,0.199203,0.199203,0,0.199203,0,0,0,0,0,0,0,0,0,0,0,0,0,0,0,0,0,0,FCC,2,https://doi.org/10.1016/j.actamat.2013.09.037
Al0.03CoCrFeMnNi,"['Al', 'Co', 'Cr', 'Fe', 'Mn', 'Ni']",0.005964,0.1988,0.1988,0.1988,0.1988,0,0.1988,0,0,0,0,0,0,0,0,0,0,0,0,0,0,0,0,0,0,FCC,2,https://doi.org/10.1016/j.actamat.2013.09.037
Al0.04CoCrFeMnNi,"['Al', 'Co', 'Cr', 'Fe', 'Mn', 'Ni']",0.007936,0.1984,0.1984,0.1984,0.1984,0,0.1984,0,0,0,0,0,0,0,0,0,0,0,0,0,0,0,0,0,0,FCC,2,https://doi.org/10.1016/j.actamat.2013.09.037
Al0.08CoCrFeMnNi,"['Al', 'Co', 'Cr', 'Fe', 'Mn', 'Ni']",0.01574,0.1968,0.1968,0.1968,0.1968,0,0.1968,0,0,0,0,0,0,0,0,0,0,0,0,0,0,0,0,0,0,FCC,2,https://doi.org/10.1016/j.actamat.2013.09.037
Al0.09CoCrFeMnNi,"['Al', 'Co', 'Cr', 'Fe', 'Mn', 'Ni']",0.01768,0.1964,0.1964,0.1964,0.1964,0,0.1964,0,0,0,0,0,0,0,0,0,0,0,0,0,0,0,0,0,0,BCC+FCC+B2(ordered BCC),3,https://doi.org/10.1016/j.actamat.2013.09.037
Al0.10CoCrFeMnNi,"['Al', 'Co', 'Cr', 'Fe', 'Mn', 'Ni']",0.0196,0.196,0.196,0.196,0.196,0,0.196,0,0,0,0,0,0,0,0,0,0,0,0,0,0,0,0,0,0,FCC,2,https://doi.org/10.1016/j.actamat.2013.09.037
Al0.11CoCrFeMnNi,"['Al', 'Co', 'Cr', 'Fe', 'Mn', 'Ni']",0.02152,0.19569,0.19569,0.19569,0.19569,0,0.19569,0,0,0,0,0,0,0,0,0,0,0,0,0,0,0,0,0,0,BCC+FCC+B2(ordered BCC),3,https://doi.org/10.1016/j.actamat.2013.09.037
Al0.12CoCrFeMnNi,"['Al', 'Co', 'Cr', 'Fe', 'Mn', 'Ni']",0.02343,0.1953,0.1953,0.1953,0.1953,0,0.1953,0,0,0,0,0,0,0,0,0,0,0,0,0,0,0,0,0,0,BCC+FCC+B2(ordered BCC),3,https://doi.org/10.1016/j.actamat.2013.09.037
Al0.14CoCrFeMnNi,"['Al', 'Co', 'Cr', 'Fe', 'Mn', 'Ni']",0.02723,0.1945,0.1945,0.1945,0.1945,0,0.1945,0,0,0,0,0,0,0,0,0,0,0,0,0,0,0,0,0,0,BCC+FCC+B2(ordered BCC),3,https://doi.org/10.1016/j.actamat.2013.09.037
Al0.15CoCrFeMnNi,"['Al', 'Co', 'Cr', 'Fe', 'Mn', 'Ni']",0.02912,0.19417,0.19417,0.19417,0.19417,0,0.19417,0,0,0,0,0,0,0,0,0,0,0,0,0,0,0,0,0,0,BCC+FCC+B2(ordered BCC),3,https://doi.org/10.1016/j.actamat.2013.09.037
Al0.16CoCrFeMnNi,"['Al', 'Co', 'Cr', 'Fe', 'Mn', 'Ni']",0.031,0.19379,0.19379,0.19379,0.19379,0,0.19379,0,0,0,0,0,0,0,0,0,0,0,0,0,0,0,0,0,0,BCC+B2,1,https://doi.org/10.1016/j.actamat.2013.09.037
Al0.18CoCrFeMnNi,"['Al', 'Co', 'Cr', 'Fe', 'Mn', 'Ni']",0.0347,0.19305,0.19305,0.19305,0.19305,0,0.19305,0,0,0,0,0,0,0,0,0,0,0,0,0,0,0,0,0,0,BCC+B2,1,https://doi.org/10.1016/j.actamat.2013.09.037
Al0.19CoCrFeMnNi,"['Al', 'Co', 'Cr', 'Fe', 'Mn', 'Ni']",0.0366,0.19267,0.19267,0.19267,0.19267,0,0.19267,0,0,0,0,0,0,0,0,0,0,0,0,0,0,0,0,0,0,BCC+B2,1,https://doi.org/10.1016/j.actamat.2013.09.037
Al0.20CoCrFeMnNi,"['Al', 'Co', 'Cr', 'Fe', 'Mn', 'Ni']",0.03846,0.192307,0.192307,0.192307,0.192307,0,0.192307,0,0,0,0,0,0,0,0,0,0,0,0,0,0,0,0,0,0,FCC,2,https://doi.org/10.1016/j.actamat.2013.09.037
Al0.25CoCrFeMnNi,"['Al', 'Co', 'Cr', 'Fe', 'Mn', 'Ni']",0.04761,0.190476,0.190476,0.190476,0.190476,0,0.190476,0,0,0,0,0,0,0,0,0,0,0,0,0,0,0,0,0,0,BCC+B2,1,https://doi.org/10.1016/j.actamat.2013.09.037
Al0.38CoCrFeMnNi,"['Al', 'Co', 'Cr', 'Fe', 'Mn', 'Ni']",0.07063,0.18587,0.18587,0.18587,0.18587,0,0.18587,0,0,0,0,0,0,0,0,0,0,0,0,0,0,0,0,0,0,FCC,2,https://doi.org/10.1016/j.actamat.2013.09.037
Al0.43CoCrFeMnNi,"['Al', 'Co', 'Cr', 'Fe', 'Mn', 'Ni']",0.079189,0.18416,0.18416,0.18416,0.18416,0,0.18416,0,0,0,0,0,0,0,0,0,0,0,0,0,0,0,0,0,0,FCC+BCC,3,https://doi.org/10.1016/j.actamat.2013.09.037
Al0.49CoCrFeMnNi,"['Al', 'Co', 'Cr', 'Fe', 'Mn', 'Ni']",0.08925,0.18214,0.18214,0.18214,0.18214,0,0.18214,0,0,0,0,0,0,0,0,0,0,0,0,0,0,0,0,0,0,FCC+BCC,3,https://doi.org/10.1016/j.actamat.2013.09.037
Al0.56CoCrFeMnNi,"['Al', 'Co', 'Cr', 'Fe', 'Mn', 'Ni']",0.1007,0.179856,0.179856,0.179856,0.179856,0,0.179856,0,0,0,0,0,0,0,0,0,0,0,0,0,0,0,0,0,0,FCC+BCC,3,https://doi.org/10.1016/j.actamat.2013.09.037
Al0.62CoCrFeMnNi,"['Al', 'Co', 'Cr', 'Fe', 'Mn', 'Ni']",0.11032,0.17793,0.17793,0.17793,0.17793,0,0.17793,0,0,0,0,0,0,0,0,0,0,0,0,0,0,0,0,0,0,FCC+BCC,3,https://doi.org/10.1016/j.actamat.2013.09.037
Al0.68CoCrFeMnNi,"['Al', 'Co', 'Cr', 'Fe', 'Mn', 'Ni']",0.1197,0.17605,0.17605,0.17605,0.17605,0,0.17605,0,0,0,0,0,0,0,0,0,0,0,0,0,0,0,0,0,0,FCC+BCC,3,https://doi.org/10.1016/j.actamat.2013.09.037
Al0.75CoCrFeMnNi,"['Al', 'Co', 'Cr', 'Fe', 'Mn', 'Ni']",0.1304,0.17391,0.17391,0.17391,0.17391,0,0.17391,0,0,0,0,0,0,0,0,0,0,0,0,0,0,0,0,0,0,FCC+BCC,3,https://doi.org/10.1016/j.actamat.2013.09.037
Al0.81CoCrFeMnNi,"['Al', 'Co', 'Cr', 'Fe', 'Mn', 'Ni']",0.13941,0.17211,0.17211,0.17211,0.17211,0,0.17211,0,0,0,0,0,0,0,0,0,0,0,0,0,0,0,0,0,0,FCC+BCC,3,https://doi.org/10.1016/j.actamat.2013.09.037
Al0.88CoCrFeMnNi,"['Al', 'Co', 'Cr', 'Fe', 'Mn', 'Ni']",0.14965,0.17,0.17,0.17,0.17,0,0.17,0,0,0,0,0,0,0,0,0,0,0,0,0,0,0,0,0,0,FCC+BCC,3,https://doi.org/10.1016/j.actamat.2013.09.037
Al0.95CoCrFeMnNi,"['Al', 'Co', 'Cr', 'Fe', 'Mn', 'Ni']",0.1596,0.168,0.168,0.168,0.168,0,0.168,0,0,0,0,0,0,0,0,0,0,0,0,0,0,0,0,0,0,FCC+BCC,3,https://doi.org/10.1016/j.actamat.2013.09.037
Al0.4Co6Cr7.5Cu2Mn8.1Ni32.2Sn0.3Ti12V10Zr21.5,"['Al', 'Co', 'Cr', 'Cu', 'Mn', 'Ni', 'Sn', 'Ti', 'V', 'Zr']",0.004,0.06,0.075,0,0.322,0.02,0.81,0.12,0.1,0,0,0.215,0,0,0,0,0,0,0,0,0,0.003,0,0,0,IM,0,https://doi.org/10.1016/j.jpowsour.2012.01.030
Al0.5CoCrCuFeNiV,"['Al', 'Co', 'Cr', 'Cu', 'Fe', 'Ni', 'V']",0.07692,0.153384,0.153384,0.153384,0.153384,0.153384,0,0,0.153384,0,0,0,0,0,0,0,0,0,0,0,0,0,0,0,0,BCC+FCC+Ïƒ,0,https://doi.org/10.1007/s11661-006-0081-3
Al0.5CoCrCuFeNiV0.2,"['Al', 'Co', 'Cr', 'Cu', 'Fe', 'Ni', 'V']",0.087719,0.17543,0.17543,0.17543,0.17543,0.17543,0,0,0.035087,0,0,0,0,0,0,0,0,0,0,0,0,0,0,0,0,FCC,2,https://doi.org/10.1007/s11661-006-0081-3
Al0.5CoCrCuFeNiV0.4,"['Al', 'Co', 'Cr', 'Cu', 'Fe', 'Ni', 'V']",0.084745,0.16949,0.16949,0.16949,0.16949,0.16949,0,0,0.067796,0,0,0,0,0,0,0,0,0,0,0,0,0,0,0,0,FCC+BCC,3,https://doi.org/10.1007/s11661-006-0081-3
Al0.5CoCrCuFeNiTi2,"['Al', 'Co', 'Cr', 'Cu', 'Fe', 'Ni', 'Ti']",0.066666,0.13333,0.13333,0.13333,0.13333,0.13333,0,0.26666,0,0,0,0,0,0,0,0,0,0,0,0,0,0,0,0,0,FCC+BCC+IM,0,https://doi.org/10.2320/matertrans.47.1395
Al0.5CoCrCuFeNiTi1.2 ,"['Al', 'Co', 'Cr', 'Cu', 'Fe', 'Ni', 'Ti']",0.07462,0.14925,0.14925,0.14925,0.14925,0.14925,0,0.1791,0,0,0,0,0,0,0,0,0,0,0,0,0,0,0,0,0,FCC+IM,0,https://doi.org/10.2320/matertrans.47.1395
Al0.2CoCrCu0.8FeNiSi0.2,"['Al', 'Co', 'Cr', 'Cu', 'Fe', 'Ni', 'Si']",0.03846,0.1923,0.1923,0.1923,0.1923,0.15384,0,0,0,0,0,0,0,0,0,0,0,0,0.03846,0,0,0,0,0,0,IM,0,http://dx.doi.org/10.1016/S1002-0071(12)60080-X
Al0.8CoCrCu0.2FeNiSi0.2,"['Al', 'Co', 'Cr', 'Cu', 'Fe', 'Ni', 'Si']",0.15384,0.1923,0.1923,0.1923,0.1923,0.03846,0,0,0,0,0,0,0,0,0,0,0,0,0.03846,0,0,0,0,0,0,IM,0,http://dx.doi.org/10.1016/S1002-0071(12)60080-X
Al0.3C0.1CoCrFeNi,"['Al', 'C', 'Co', 'Cr', 'Fe', 'Ni']",0.068181,0.22727,0.22727,0.22727,0.22727,0,0,0,0,0,0,0,0,0,0,0.022727,0,0,0,0,0,0,0,0,0,IM,0,https://doi.org/10.1016/j.jallcom.2008.12.014
AlB0.5CoCrCuFeMoNiSiTi,"['Al', 'B', 'Co', 'Cr', 'Cu', 'Fe', 'Mo', 'Ni', 'Si', 'Ti']",0.105263,0.105263,0.105263,0.105263,0.105263,0.105263,0,0.105263,0,0,0.105263,0,0,0,0,0,0,0,0.105263,0,0,0,0.052631,0,0,IM,0,http://dx.doi.org/10.1016/S1002-0071(12)60080-X
Al0.5B0.2CoCrCuFeNi,"['Al', 'B', 'Co', 'Cr', 'Cu', 'Fe', 'Ni']",0.087719,0.175438,0.175438,0.175438,0.175438,0.175438,0,0,0,0,0,0,0,0,0,0,0,0,0,0,0,0,0.035087,0,0,FCC+Boride,0,https://doi.org/10.1016/S1875-5372(17)30003-6
Al0.5B0.6CoCrCuFeNi,"['Al', 'B', 'Co', 'Cr', 'Cu', 'Fe', 'Ni']",0.081967,0.16393,0.16393,0.16393,0.16393,0.16393,0,0,0,0,0,0,0,0,0,0,0,0,0,0,0,0,0.09836,0,0,FCC+Boride,0,https://doi.org/10.1016/S1875-5372(17)30003-6
Al0.5BCoCrCuFeNi,"['Al', 'B', 'Co', 'Cr', 'Cu', 'Fe', 'Ni']",0.076923,0.153846,0.153846,0.153846,0.153846,0.153846,0,0,0,0,0,0,0,0,0,0,0,0,0,0,0,0,0.153846,0,0,FCC,2,https://iopscience.iop.org/article/10.1149/1.2409020
AlCoCrCuNi,"['Al', 'Co', 'Cr', 'Cu', 'Ni']",0.2,0.2,0.2,0,0.2,0.2,0,0,0,0,0,0,0,0,0,0,0,0,0,0,0,0,0,0,0,FCC+BCC,3,https://doi.org/10.1016/j.msea.2007.01.122
AlCoCrFeNb0.5Ni ,"['Al', 'Co', 'Cr', 'Fe', 'Nb', 'Ni']",0.181818,0.181818,0.181818,0.181818,0.181818,0,0,0,0,0.090909,0,0,0,0,0,0,0,0,0,0,0,0,0,0,0,BCCÂ +Â (LavesÂ +Â bcc),0,http://dx.doi.org/10.1016/S1002-0071(12)60080-X
Al9.1Co22.7Cr22.7Fe22.7Ni22.7,"['Al', 'Co', 'Cr', 'Fe', 'Ni']",0.090909,0.22727,0.22727,0.22727,0.22727,0,0,0,0,0,0,0,0,0,0,0,0,0,0,0,0,0,0,0,0,FCC,2,http://dx.doi.org/10.1016/S1002-0071(12)60080-X
Al11.2Co22.2Cr22.2Fe22.2Ni22.2,"['Al', 'Co', 'Cr', 'Fe', 'Ni']",0.111111111,0.222222222,0.222222222,0.222222222,0.222222222,0,0,0,0,0,0,0,0,0,0,0,0,0,0,0,0,0,0,0,0,FCC,2,http://dx.doi.org/10.1016/S1002-0071(12)60080-X
Al14.8Co21.3Cr21.3Fe21.3Ni21.3,"['Al', 'Co', 'Cr', 'Fe', 'Ni']",0.148,0.2127659,0.2127659,0.2127659,0.2127659,0,0,0,0,0,0,0,0,0,0,0,0,0,0,0,0,0,0,0,0,BCC+FCC+B2(ordered BCC),3,https://zenodo.org/record/5155150#.Y7WYxHZBw2w
Al16.6Co20.8Cr20.8Fe20.8Ni20.8,"['Al', 'Co', 'Cr', 'Fe', 'Ni']",0.133333333,0.166666667,0.166666667,0.166666667,0.166666667,0,0,0,0,0,0,0,0,0,0,0,0,0,0,0,0,0,0,0,0,IM,0,https://zenodo.org/record/5155150#.Y7WYxHZBw2w
Al18.4Co20.4Cr20.4Fe20.4Ni20.4,"['Al', 'Co', 'Cr', 'Fe', 'Ni']",0.184,0.204,0.204,0.204,0.204,0,0,0,0,0,0,0,0,0,0,0,0,0,0,0,0,0,0,0,0,BCC+B2(ordered BCC),1,https://zenodo.org/record/5155150#.Y7WYxHZBw2w
Al23.2Co19.2Cr19.2Fe19.2Ni19.2,"['Al', 'Co', 'Cr', 'Fe', 'Ni']",0.232,0.192,0.192,0.192,0.192,0,0,0,0,0,0,0,0,0,0,0,0,0,0,0,0,0,0,0,0,BCC,1,https://zenodo.org/record/5155150#.Y7WYxHZBw2w
Al27.2Co18.2Cr18.2Fe18.2Ni18.2,"['Al', 'Co', 'Cr', 'Fe', 'Ni']",0.272,0.182,0.182,0.182,0.182,0,0,0,0,0,0,0,0,0,0,0,0,0,0,0,0,0,0,0,0,IM,0,https://zenodo.org/record/5155150#.Y7WYxHZBw2w
Al31.2Co17.2Cr17.2Fe17.2Ni17.2,"['Al', 'Co', 'Cr', 'Fe', 'Ni']",0.312,0.172,0.172,0.172,0.172,0,0,0,0,0,0,0,0,0,0,0,0,0,0,0,0,0,0,0,0,IM,0,https://zenodo.org/record/5155150#.Y7WYxHZBw2w
Al33.2Co16.7Cr16.7Fe16.7Ni16.7,"['Al', 'Co', 'Cr', 'Fe', 'Ni']",0.333,0.167,0.167,0.167,0.167,0,0,0,0,0,0,0,0,0,0,0,0,0,0,0,0,0,0,0,0,IM,0,https://zenodo.org/record/5155150#.Y7WYxHZBw2w
CoCrFeNiTiAl1.5,"['Co', 'Cr', 'Fe', 'Ni', 'Ti', 'Al']",0.230769,0.153846,0.153846,0.153846,0.153846,0,0,0.153846,0,0,0,0,0,0,0,0,0,0,0,0,0,0,0,0,0,BCC,1,https://zenodo.org/record/5155150#.Y7WYxHZBw2w
CoCrFeNiTiAl2.0,"['Co', 'Cr', 'Fe', 'Ni', 'Ti', 'Al']",0.285714,0.142857,0.142857,0.142857,0.142857,0,0,0.142857,0,0,0,0,0,0,0,0,0,0,0,0,0,0,0,0,0,BCC,1,https://zenodo.org/record/5155150#.Y7WYxHZBw2w
AlCoCuNi,"['Al', 'Co', 'Cu', 'Ni']",0.25,0.25,0,0,0.25,0.25,0,0,0,0,0,0,0,0,0,0,0,0,0,0,0,0,0,0,0,FCC+BCC,3,http://dx.doi.org/10.1016/S1002-0071(12)60080-X
Mo1.5NbTiVZr,"['Mo', 'Nb', 'Ti', 'V', 'Zr']",0,0,0,0,0,0,0,0.181818,0.181818,0.181818,0.272727,0.181818,0,0,0,0,0,0,0,0,0,0,0,0,0,BCC,1,https://doi.org/10.1016/j.matdes.2015.06.072
Mo1.7NbTiVZr,"['Mo', 'Nb', 'Ti', 'V', 'Zr']",0,0,0,0,0,0,0,0.175438,0.175438,0.175438,0.298245,0.175438,0,0,0,0,0,0,0,0,0,0,0,0,0,BCC,1,https://doi.org/10.1016/j.matdes.2015.06.072
Mo2NbTiVZr,"['Mo', 'Nb', 'Ti', 'V', 'Zr']",0,0,0,0,0,0,0,0.166666,0.166666,0.166666,0.333333,0.166666,0,0,0,0,0,0,0,0,0,0,0,0,0,BCC,1,https://doi.org/10.1016/j.matdes.2015.06.072
MoNbTiV0.25Zr,"['Mo', 'Nb', 'Ti', 'V', 'Zr']",0,0,0,0,0,0,0,0.235294,0.058823,0.235294,0.235294,0.235294,0,0,0,0,0,0,0,0,0,0,0,0,0,BCC,1,https://doi.org/10.1016/j.matdes.2015.06.072
NbTiV0.3Mo0.1,"['Nb', 'Ti', 'V', 'Mo']",0,0,0,0,0,0,0,0.416666,0.125,0.416666,0.041666,0,0,0,0,0,0,0,0,0,0,0,0,0,0,BCC,1,https://doi.org/10.1016/j.matdes.2015.06.072
NbTiV0.3Mo0.3,"['Nb', 'Ti', 'V', 'Mo']",0,0,0,0,0,0,0,0.384615,0.115384,0.384615,0.115384,0,0,0,0,0,0,0,0,0,0,0,0,0,0,BCC,1,https://doi.org/10.1016/j.matdes.2015.06.072
NbTiV0.3Mo0.5,"['Nb', 'Ti', 'V', 'Mo']",0,0,0,0,0,0,0,0.357142,0.107142,0.357142,0.178571,0,0,0,0,0,0,0,0,0,0,0,0,0,0,BCC,1,https://doi.org/10.1016/j.matdes.2015.06.072
NbTiV0.3Mo0.7,"['Nb', 'Ti', 'V', 'Mo']",0,0,0,0,0,0,0,0.333333,0.1,0.333333,0.233333,0,0,0,0,0,0,0,0,0,0,0,0,0,0,BCC,1,https://doi.org/10.1016/j.matdes.2015.06.072
NbTiV0.3Mo,"['Nb', 'Ti', 'V', 'Mo']",0,0,0,0,0,0,0,0.30303,0.090909,0.30303,0.30303,0,0,0,0,0,0,0,0,0,0,0,0,0,0,BCC,1,https://doi.org/10.1016/j.matdes.2015.06.072
NbTiV0.3Mo1.3,"['Nb', 'Ti', 'V', 'Mo']",0,0,0,0,0,0,0,0.277777,0.083333,0.277777,0.361111,0,0,0,0,0,0,0,0,0,0,0,0,0,0,BCC,1,https://doi.org/10.1016/j.matdes.2015.06.072
NbTiV0.3Mo1.5,"['Nb', 'Ti', 'V', 'Mo']",0,0,0,0,0,0,0,0.263157,0.078947,0.263157,0.394736,0,0,0,0,0,0,0,0,0,0,0,0,0,0,BCC,1,https://doi.org/10.1016/j.matdes.2015.06.072
CoFeNiV,"['Co', 'Fe', 'Ni', 'V']",0,0.25,0,0.25,0.25,0,0,0,0.25,0,0,0,0,0,0,0,0,0,0,0,0,0,0,0,0,FCC,2,https://doi.org/10.1016/j.jallcom.2015.07.185
AlCu0.5Li0.5MgSn0.2,"['Al', 'Cu', 'Li', 'Mg', 'Sn']",0.3125,0,0,0,0,0.15625,0,0,0,0,0,0,0,0,0,0,0.3125,0,0,0,0.15625,0.0625,0,0,0,IM,0,https://doi.org/10.1007/s11837-014-1059-z
Al1.125CuFe0.75NiTi1.125,"['Al', 'Cu', 'Fe', 'Ni', 'Ti']",0.225,0,0,0.55,0.2,0.2,0,0.225,0,0,0,0,0,0,0,0,0,0,0,0,0,0,0,0,0,FCC,2,https://doi.org/10.1016/j.apsusc.2015.07.207
CoCuFeMnNiSn0.03,"['Co', 'Cu', 'Fe', 'Mn', 'Ni', 'Sn']",0,0.198807,0,0.198807,0.198807,0.198807,0.198807,0,0,0,0,0,0,0,0,0,0,0,0,0,0,0.0059642,0,0,0,FCC,2,https://doi.org/10.1016/j.matdes.2012.08.019
CrCuFeMoNi,"['Cr', 'Cu', 'Fe', 'Mo', 'Ni']",0,0,0.2,0.2,0.2,0.2,0,0,0,0,0.2,0,0,0,0,0,0,0,0,0,0,0,0,0,0,FCC,2,http://dx.doi.org/10.1016/S1002-0071(12)60080-X
CoCuFeMnNiSn0.05,"['Co', 'Cu', 'Fe', 'Mn', 'Ni', 'Sn']",0,0.198019,0,0.198019,0.198019,0.198019,0.198019,0,0,0,0,0,0,0,0,0,0,0,0,0,0,0.0099,0,0,0,FCC+IM,0,https://doi.org/10.1016/j.matdes.2012.08.019
CoCuFeMnNiSn0.08,"['Co', 'Cu', 'Fe', 'Mn', 'Ni', 'Sn']",0,0.19685,0,0.19685,0.19685,0.19685,0.19685,0,0,0,0,0,0,0,0,0,0,0,0,0,0,0.015748,0,0,0,FCC+IM,0,https://doi.org/10.1016/j.matdes.2012.08.019
CoCuFeMnNiSn0.1,"['Co', 'Cu', 'Fe', 'Mn', 'Ni', 'Sn']",0,0.19607,0,0.19607,0.19607,0.19607,0.19607,0,0,0,0,0,0,0,0,0,0,0,0,0,0,0.019607,0,0,0,FCC+IM,0,https://doi.org/10.1016/j.matdes.2012.08.019
CoCuFeMnNiSn0.2,"['Co', 'Cu', 'Fe', 'Mn', 'Ni', 'Sn']",0,0.192307,0,0.192307,0.192307,0.192307,0.192307,0,0,0,0,0,0,0,0,0,0,0,0,0,0,0.1923,0,0,0,FCC+IM,0,https://doi.org/10.1016/j.matdes.2012.08.019
Al2.5CoCrFeNi,"['Al', 'Co', 'Cr', 'Fe', 'Ni']",0.3846,0.1538,0.1538,0.1538,0.1538,0,0,0,0,0,0,0,0,0,0,0,0,0,0,0,0,0,0,0,0,BCC,1,https://doi.org/10.1016/j.jallcom.2008.07.124
Al3CoCrFeNi,"['Al', 'Co', 'Cr', 'Fe', 'Ni']",0.42857,0.14285,0.14285,0.14285,0.14285,0,0,0,0,0,0,0,0,0,0,0,0,0,0,0,0,0,0,0,0,BCC,1,https://doi.org/10.1016/j.jallcom.2008.07.124
Al2CoCrFeMo0.5Ni,"['Al', 'Co', 'Cr', 'Fe', 'Mo', 'Ni']",0.30769,0.153846,0.153846,0.153846,0.153846,0,0,0,0,0,0.076923,0,0,0,0,0,0,0,0,0,0,0,0,0,0,BCC,1,https://doi.org/10.1007/s11837-013-0753-6
Al0.3CoCrCuFe,"['Al', 'Co', 'Cr', 'Cu', 'Fe']",0.069767,0.232558,0.232558,0.232558,0,0.232558,0,0,0,0,0,0,0,0,0,0,0,0,0,0,0,0,0,0,0,FCC,2,https://doi.org/10.1007/s11661-005-0283-0
Al0.5CoCrCuFe,"['Al', 'Co', 'Cr', 'Cu', 'Fe']",0.1111,0.2222,0.2222,0.2222,0,0.2222,0,0,0,0,0,0,0,0,0,0,0,0,0,0,0,0,0,0,0,FCC,2,https://doi.org/10.1007/s11661-005-0283-0
Al0.8CoCrCuFe,"['Al', 'Co', 'Cr', 'Cu', 'Fe']",0.16666,0.20833,0.20833,0.20833,0,0.20833,0,0,0,0,0,0,0,0,0,0,0,0,0,0,0,0,0,0,0,FCC+BCC,3,https://doi.org/10.1007/s11661-005-0283-0
AlCoCrCuFe,"['Al', 'Co', 'Cr', 'Cu', 'Fe']",0.2,0.2,0.2,0.2,0,0.2,0,0,0,0,0,0,0,0,0,0,0,0,0,0,0,0,0,0,0,FCC+BCC,3,https://doi.org/10.1007/s11661-005-0283-0
Al1.3CoCrCuFe,"['Al', 'Co', 'Cr', 'Cu', 'Fe']",0.245283,0.188679,0.188679,0.188679,0,0.188679,0,0,0,0,0,0,0,0,0,0,0,0,0,0,0,0,0,0,0,FCC+BCC,3,https://doi.org/10.1007/s11661-005-0283-0
Al1.5CoCrCuFe,"['Al', 'Co', 'Cr', 'Cu', 'Fe']",0.272727,0.181818,0.181818,0.181818,0,0.181818,0,0,0,0,0,0,0,0,0,0,0,0,0,0,0,0,0,0,0,FCC+BCC,3,https://doi.org/10.1007/s11661-005-0283-0
Al1.8CoCrCuFe,"['Al', 'Co', 'Cr', 'Cu', 'Fe']",0.310344,0.172413,0.172413,0.172413,0,0.172413,0,0,0,0,0,0,0,0,0,0,0,0,0,0,0,0,0,0,0,FCC+BCC,3,https://doi.org/10.1007/s11661-005-0283-0
Al2.0CoCrCuFe,"['Al', 'Co', 'Cr', 'Cu', 'Fe']",0.33333,0.166666,0.166666,0.166666,0,0.166666,0,0,0,0,0,0,0,0,0,0,0,0,0,0,0,0,0,0,0,FCC+BCC,3,https://doi.org/10.1007/s11661-005-0283-0
Al2.3CoCrCuFe,"['Al', 'Co', 'Cr', 'Cu', 'Fe']",0.365079,0.15873,0.15873,0.15873,0,0.15873,0,0,0,0,0,0,0,0,0,0,0,0,0,0,0,0,0,0,0,FCC+BCC,3,https://doi.org/10.1007/s11661-005-0283-0
Al2.5CoCrCuFe,"['Al', 'Co', 'Cr', 'Cu', 'Fe']",0.384615,0.153846,0.153846,0.153846,0,0.153846,0,0,0,0,0,0,0,0,0,0,0,0,0,0,0,0,0,0,0,FCC+BCC,3,https://doi.org/10.1007/s11661-005-0283-0
Al2.8CoCrCuFe,"['Al', 'Co', 'Cr', 'Cu', 'Fe']",0.411764,0.147058,0.147058,0.147058,0,0.147058,0,0,0,0,0,0,0,0,0,0,0,0,0,0,0,0,0,0,0,BCC,1,https://doi.org/10.1007/s11661-005-0283-0
Al3.0CoCrCuFe,"['Al', 'Co', 'Cr', 'Cu', 'Fe']",0.428571,0.142857,0.142857,0.142857,0,0.142857,0,0,0,0,0,0,0,0,0,0,0,0,0,0,0,0,0,0,0,BCC,1,https://doi.org/10.1007/s11661-005-0283-0
Al0.25CoCrCu0.5FeNiTi0.5,"['Al', 'Co', 'Cr', 'Cu', 'Fe', 'Ni', 'Ti']",0.047619,0.190476,0.190476,0.190476,0.190476,0.095238,0,0.095238,0,0,0,0,0,0,0,0,0,0,0,0,0,0,0,0,0,FCC,2,http://dx.doi.org/10.1016/S1002-0071(12)60080-X
Al0.25CoCrCu0.75FeNiTi0.5,"['Al', 'Co', 'Cr', 'Cu', 'Fe', 'Ni', 'Ti']",0.045454,0.181818,0.181818,0.181818,0.181818,0.136363,0,0.090909,0,0,0,0,0,0,0,0,0,0,0,0,0,0,0,0,0,FCC,2,http://dx.doi.org/10.1016/S1002-0071(12)60080-X
AlCoCrCuFeNiTi,"['Al', 'Co', 'Cr', 'Cu', 'Fe', 'Ni', 'Ti']",0.142857,0.142857,0.142857,0.142857,0.142857,0.142857,0,0.142857,0,0,0,0,0,0,0,0,0,0,0,0,0,0,0,0,0,FCC+BCC,3,http://dx.doi.org/10.1016/S1002-0071(12)60080-X
AlCoCrCuNiTi,"['Al', 'Co', 'Cr', 'Cu', 'Ni', 'Ti']",0.166666,0.166666,0.166666,0,0.166666,0,0,0.166666,0,0,0,0,0,0,0,0,0,0,0,0,0,0,0,0,0,BCC,1,http://dx.doi.org/10.1016/S1002-0071(12)60080-X
CoFeMo0.5NiAl,"['Co', 'Fe', 'Mo', 'Ni', 'Al']",0.22222,0.22222,0,0.22222,0.22222,0,0,0,0,0,0.11111,0,0,0,0,0,0,0,0,0,0,0,0,0,0,IM,0,https://doi.org/10.1016/j.msea.2010.07.028
Al0.4CrFe1.5Ni0.5,"['Al', 'Cr', 'Fe', 'Ni']",0.11764,0,0.29411,0.44117,0.147058,0,0,0,0,0,0,0,0,0,0,0,0,0,0,0,0,0,0,0,0,BCC,1,https://doi.org/10.1179/143307511X12998222918796
AlCo2CuFeNi,"['Al', 'Co', 'Cu', 'Fe', 'Ni']",0.1666666,0.3333333,0,0.1666666,0.1666666,0.1666666,0,0,0,0,0,0,0,0,0,0,0,0,0,0,0,0,0,0,0,FCC+B2(ordered BCC),3,https://zenodo.org/record/5155150#.Y6gku3ZBw2w
Al0.15CrFe1.5Ni0.5,"['Al', 'Cr', 'Fe', 'Ni']",0.047619,0,0.3174603,0.47619,0.15873,0,0,0,0,0,0,0,0,0,0,0,0,0,0,0,0,0,0,0,0,2BCC,1,https://zenodo.org/record/5155150#.Y6gku3ZBw2w
AlCrCuFe,"['Al', 'Cr', 'Cu', 'Fe']",0.25,0,0.25,0.25,0,0.25,0,0,0,0,0,0,0,0,0,0,0,0,0,0,0,0,0,0,0,IM,0,https://zenodo.org/record/5155150#.Y7WYxHZBw2w
Cr0.66FeMnNi,"['Cr', 'Fe', 'Mn', 'Ni']",0,0,0.180327,0.273224,0.273224,0,0.273224,0,0,0,0,0,0,0,0,0,0,0,0,0,0,0,0,0,0,FCC,2,https://zenodo.org/record/5155150#.Y6gku3ZBw2w
AlCoCrCu0.5Fe,"['Al', 'Co', 'Cr', 'Cu', 'Fe']",0.222222,0.222222,0.222222,0.222222,0,0.11111,0,0,0,0,0,0,0,0,0,0,0,0,0,0,0,0,0,0,0,FCC+BCC,3,https://doi.org/10.3166/acsm.31.669-684
AlCoCrCu0.5Ni,"['Al', 'Co', 'Cr', 'Cu', 'Ni']",0.222222,0.222222,0.222222,0,0.222222,0.11111,0,0,0,0,0,0,0,0,0,0,0,0,0,0,0,0,0,0,0,BCC,1,https://doi.org/10.3166/acsm.31.669-684
Al0.44CoCrFeNi,"['Al', 'Co', 'Cr', 'Fe', 'Ni']",0.099099,0.225225,0.225225,0.225225,0.225225,0,0,0,0,0,0,0,0,0,0,0,0,0,0,0,0,0,0,0,0,IM,0,https://zenodo.org/record/5155150#.Y6gku3ZBw2w
Al0.4CoCrFeNi,"['Al', 'Co', 'Cr', 'Fe', 'Ni']",0.090909,0.227272,0.227272,0.227272,0.227272,0,0,0,0,0,0,0,0,0,0,0,0,0,0,0,0,0,0,0,0,FCC,2,https://zenodo.org/record/5155150#.Y6gku3ZBw2w
Al0.7CoCrFeNi,"['Al', 'Co', 'Cr', 'Fe', 'Ni']",0.1489361,0.2127659,0.2127659,0.2127659,0.2127659,0,0,0,0,0,0,0,0,0,0,0,0,0,0,0,0,0,0,0,0,FCC+BCC,3,https://zenodo.org/record/5155150#.Y6gku3ZBw2w
Al0.8CoCrFeNi,"['Al', 'Co', 'Cr', 'Fe', 'Ni']",0.166666,0.208333,0.208333,0.208333,0.208333,0,0,0,0,0,0,0,0,0,0,0,0,0,0,0,0,0,0,0,0,FCC+BCC,3,https://zenodo.org/record/5155150#.Y6gku3ZBw2w
Al0.9CoCrFeNi,"['Al', 'Co', 'Cr', 'Fe', 'Ni']",0.1836734,0.2040816,0.2040816,0.2040816,0.2040816,0,0,0,0,0,0,0,0,0,0,0,0,0,0,0,0,0,0,0,0,BCC,1,https://zenodo.org/record/5155150#.Y6gku3ZBw2w
Al1.2CoCrFeNi,"['Al', 'Co', 'Cr', 'Fe', 'Ni']",0.2307692,0.1923076,0.1923076,0.1923076,0.1923076,0,0,0,0,0,0,0,0,0,0,0,0,0,0,0,0,0,0,0,0,BCC,1,https://zenodo.org/record/5155150#.Y6gku3ZBw2w
Al1.8CoCrFeNi,"['Al', 'Co', 'Cr', 'Fe', 'Ni']",0.3103448,0.1724137,0.1724137,0.1724137,0.1724137,0,0,0,0,0,0,0,0,0,0,0,0,0,0,0,0,0,0,0,0,BCC,1,https://zenodo.org/record/5155150#.Y6gku3ZBw2w
Al2.08CoCrFeNi,"['Al', 'Co', 'Cr', 'Fe', 'Ni']",0.342105,0.1644736,0.1644736,0.1644736,0.1644736,0,0,0,0,0,0,0,0,0,0,0,0,0,0,0,0,0,0,0,0,BCC,1,https://zenodo.org/record/5155150#.Y6gku3ZBw2w
AlCoCr2FeNi,"['Al', 'Co', 'Cr', 'Fe', 'Ni']",0.1666666,0.1666666,0.333333,0.1666666,0.1666666,0,0,0,0,0,0,0,0,0,0,0,0,0,0,0,0,0,0,0,0,IM,0,https://zenodo.org/record/5155150#.Y6gku3ZBw2w
Al0.43CoCr0.29NiSi0.14,"['Al', 'Co', 'Cr', 'Ni', 'Si']",0.1503496,0.34965,0.1013986,0,0.34965,0,0,0,0,0,0,0,0,0,0,0,0,0,0.048951,0,0,0,0,0,0,IM,0,https://zenodo.org/record/5155150#.Y6gku3ZBw2w
AlCo0.2CuFeNi,"['Al', 'Co', 'Cu', 'Fe', 'Ni']",0.2380952,0.047619,0,0.2380952,0.2380952,0.2380952,0,0,0,0,0,0,0,0,0,0,0,0,0,0,0,0,0,0,0,FCC+B2,3,https://zenodo.org/record/5155150#.Y6gku3ZBw2w
AlCo0.5CuFeNi,"['Al', 'Co', 'Cu', 'Fe', 'Ni']",0.222222,0.111111,0,0.222222,0.222222,0.222222,0,0,0,0,0,0,0,0,0,0,0,0,0,0,0,0,0,0,0,FCC+B2,3,https://zenodo.org/record/5155150#.Y6gku3ZBw2w
AlCo1.5CuFeNi,"['Al', 'Co', 'Cu', 'Fe', 'Ni']",0.1818181,0.2727272,0,0.1818181,0.1818181,0.1818181,0,0,0,0,0,0,0,0,0,0,0,0,0,0,0,0,0,0,0,FCC+B2,3,https://zenodo.org/record/5155150#.Y6gku3ZBw2w
AlCoCu0.5FeNi,"['Al', 'Co', 'Cu', 'Fe', 'Ni']",0.2222222,0.2222222,0,0.2222222,0.2222222,0.111111,0,0,0,0,0,0,0,0,0,0,0,0,0,0,0,0,0,0,0,FCC+BCC,3,https://doi.org/10.3166/acsm.31.669-684
Al1.5CrCuFeNi,"['Al', 'Cr', 'Cu', 'Fe', 'Ni']",0.2727272,0,0.1818181,0.1818181,0.1818181,0.1818181,0,0,0,0,0,0,0,0,0,0,0,0,0,0,0,0,0,0,0,BCC,1,https://zenodo.org/record/5155150#.Y6gku3ZBw2w
AlCrMnTiV,"['Al', 'Cr', 'Mn', 'Ti', 'V']",0.2,0,0.2,0,0,0,0.2,0.2,0.2,0,0,0,0,0,0,0,0,0,0,0,0,0,0,0,0,IM,0,10.1017/S1431927617004172
AlLi0.5MgSn0.2Zn0.5,"['Al', 'Li', 'Mg', 'Sn', 'Zn']",0.3125,0,0,0,0,0,0,0,0,0,0,0,0,0,0,0,0.3125,0.15625,0,0,0.15625,0.0625,0,0,0,IM,0,https://zenodo.org/record/5155150#.Y6gku3ZBw2w
CoCrFeNiPd,"['Co', 'Cr', 'Fe', 'Ni', 'Pd']",0,0.2,0.2,0.2,0.2,0,0,0,0,0,0,0,0,0,0,0,0,0,0,0,0,0,0,0,0.2,FCC,2,https://zenodo.org/record/5155150#.Y6gku3ZBw2w
CoCrFeNiPd2,"['Co', 'Cr', 'Fe', 'Ni', 'Pd']",0,0.2,0.2,0.2,0.2,0,0,0,0,0,0,0,0,0,0,0,0,0,0,0,0,0,0,0,0.4,FCC,2,https://zenodo.org/record/5155150#.Y6gku3ZBw2w
Al1.17CoCrFeNi,"['Al', 'Co', 'Cr', 'Fe', 'Ni']",0.2263056,0.1934235,0.1934235,0.1934235,0.1934235,0,0,0,0,0,0,0,0,0,0,0,0,0,0,0,0,0,0,0,0,BCC,1,https://doi.org/10.1016/j.jallcom.2009.08.090
CoCrFeNiNb0.103,"['Co', 'Cr', 'Fe', 'Ni', 'Nb']",0,0.2437,0.2437,0.2437,0.2437,0,0,0,0,0.0252,0,0,0,0,0,0,0,0,0,0,0,0,0,0,0,FCC+Laves,0,https://doi.org/10.1016/j.intermet.2015.01.004
CoCrFeNiNb0.155,"['Co', 'Cr', 'Fe', 'Ni', 'Nb']",0,0.2407,0.2407,0.2407,0.2407,0,0,0,0,0.0372,0,0,0,0,0,0,0,0,0,0,0,0,0,0,0,FCC+Laves,0,https://doi.org/10.1016/j.intermet.2015.01.004
CoCrFeNiNb0.206,"['Co', 'Cr', 'Fe', 'Ni', 'Nb']",0,0.2378,0.2378,0.2378,0.2378,0,0,0,0,0.0488,0,0,0,0,0,0,0,0,0,0,0,0,0,0,0,FCC+Laves,0,https://doi.org/10.1016/j.intermet.2015.01.004
CoCrFeNiNb0.309,"['Co', 'Cr', 'Fe', 'Ni', 'Nb']",0,0.2321,0.2321,0.2321,0.2321,0,0,0,0,0.0716,0,0,0,0,0,0,0,0,0,0,0,0,0,0,0,FCC+Laves,0,https://doi.org/10.1016/j.intermet.2015.01.004
CoCrFeNiNb0.412,"['Co', 'Cr', 'Fe', 'Ni', 'Nb']",0,0.2267,0.2267,0.2267,0.2267,0,0,0,0,0.0932,0,0,0,0,0,0,0,0,0,0,0,0,0,0,0,FCC+Laves,0,https://doi.org/10.1016/j.intermet.2015.01.004
CoCrNiTiV,"['Co', 'Cr', 'Ni', 'Ti', 'V']",0,0.2,0.2,0,0.2,0,0,0.2,0,0,0,0,0,0,0,0,0,0,0,0,0,0,0,0,0,IM,0,https://zenodo.org/record/5155150#.Y6gku3ZBw2w
CoCuFeNiV,"['Co', 'Cu', 'Fe', 'Ni', 'V']",0,0.2,0,0.2,0.2,0.2,0,0,0.2,0,0,0,0,0,0,0,0,0,0,0,0,0,0,0,0,FCC,2,https://zenodo.org/record/5155150#.Y6gku3ZBw2w
CoFeMo0.2NiV,"['Co', 'Fe', 'Mo', 'Ni', 'V']",0.2380952,0,0.2380952,0.2380952,0,0,0,0.2380952,0,0.047619,0,0,0,0,0,0,0,0,0,0,0,0,0,0,0,FCC+IM,0,https://zenodo.org/record/5155150#.Y6gku3ZBw2w
CoFeMo0.4NiV,"['Co', 'Fe', 'Mo', 'Ni', 'V']",0.227272,0,0.227272,0.227272,0,0,0,0.227272,0,0.090909,0,0,0,0,0,0,0,0,0,0,0,0,0,0,0,FCC+IM,0,https://zenodo.org/record/5155150#.Y6gku3ZBw2w
CoFeMo0.6NiV,"['Co', 'Fe', 'Mo', 'Ni', 'V']",0.217391,0,0.217391,0.217391,0,0,0,0.217391,0,0.1304347,0,0,0,0,0,0,0,0,0,0,0,0,0,0,0,FCC+IM,0,https://zenodo.org/record/5155150#.Y6gku3ZBw2w
CoFeMo0.8NiV,"['Co', 'Fe', 'Mo', 'Ni', 'V']",0.2083333,0,0.2083333,0.2083333,0,0,0,0.2083333,0,0.166666,0,0,0,0,0,0,0,0,0,0,0,0,0,0,0,FCC+IM,0,https://zenodo.org/record/5155150#.Y6gku3ZBw2w
CoFeMoNi1.2V,"['Co', 'Fe', 'Mo', 'Ni', 'V']",0.1923076,0,0.1923076,0.230769,0,0,0,0.1923076,0,0.1923076,0,0,0,0,0,0,0,0,0,0,0,0,0,0,0,FCC+IM,0,https://zenodo.org/record/5155150#.Y6gku3ZBw2w
CoFeMoNi1.4V,"['Co', 'Fe', 'Mo', 'Ni', 'V']",0.185185,0,0.185185,0.259259,0,0,0,0.185185,0,0.185185,0,0,0,0,0,0,0,0,0,0,0,0,0,0,0,FCC+IM,0,https://zenodo.org/record/5155150#.Y6gku3ZBw2w
CoFeMoNi1.6V,"['Co', 'Fe', 'Mo', 'Ni', 'V']",0.178571,0,0.178571,0.285714,0,0,0,0.178571,0,0.178571,0,0,0,0,0,0,0,0,0,0,0,0,0,0,0,FCC+IM,0,https://zenodo.org/record/5155150#.Y6gku3ZBw2w
CoFeMoNi1.8V,"['Co', 'Fe', 'Mo', 'Ni', 'V']",0.172413,0,0.172413,0.310344,0,0,0,0.172413,0,0.172413,0,0,0,0,0,0,0,0,0,0,0,0,0,0,0,FCC+IM,0,https://zenodo.org/record/5155150#.Y6gku3ZBw2w
CoFeMoNi2V,"['Co', 'Fe', 'Mo', 'Ni', 'V']",0.166666,0,0.166666,0.333333,0,0,0,0.166666,0,0.166666,0,0,0,0,0,0,0,0,0,0,0,0,0,0,0,FCC+IM,0,https://zenodo.org/record/5155150#.Y6gku3ZBw2w
Co2Mo0.5Ni2VW0.5,"['Co', 'Mo', 'Ni', 'V', 'W']",0,0.333333,0,0,0.333333,0,0,0,0.166666,0,0.083333,0,0,0,0.083333,0,0,0,0,0,0,0,0,0,0,FCC+Co7Mo6,0,https://doi.org/10.1016/j.matchar.2018.07.030
Cr2CuFe2MnNi,"['Cr', 'Cu', 'Fe', 'Mn', 'Ni']",0,0,0.285714,0.285714,0.142857,0.142857,0.142857,0,0,0,0,0,0,0,0,0,0,0,0,0,0,0,0,0,0,BCC+2FCC,3,https://zenodo.org/record/5155150#.Y6gku3ZBw2w
CrCuFeNiZr,"['Cr', 'Cu', 'Fe', 'Ni', 'Zr']",0,0,0.2,0.2,0.2,0.2,0,0,0,0,0,0,0,0,0,0,0,0,0,0,0,0,0,0,0,BCC,1,https://zenodo.org/record/5155150#.Y6gku3ZBw2w
CrMnFe1.5Ni0.5Al0.5 ,"['Cr', 'Mn', 'Fe', 'Ni', 'Al']",0.111111,0,0.222222,0.333333,0.111111,0,0.222222,0,0,0,0,0,0,0,0,0,0,0,0,0,0,0,0,0,0,BCC+IM,0,https://zenodo.org/record/5155150#.Y6gku3ZBw2w
CrMnFe1.5Ni0.5Al1.2,"['Cr', 'Mn', 'Fe', 'Ni', 'Al']",0.230769,0,0.1923076,0.2884615,0.0961538,0,0.1923076,0,0,0,0,0,0,0,0,0,0,0,0,0,0,0,0,0,0,BCC,1,https://zenodo.org/record/5155150#.Y6gku3ZBw2w
CrNbTaTiZr,"['Cr', 'Nb', 'Ta', 'Ti', 'Zr']",0,0,0.2,0,0,0,0,0.2,0,0.2,0,0.2,0,0.2,0,0,0,0,0,0,0,0,0,0,0,IM,0,https://doi.org/10.1016/j.jallcom.2015.09.118
Al11.1Co88.9Cr88.9Cu88.9Fe88.9Mn88.9Ni88.9Ti88.9V88.9,"['Al', 'Co', 'Cr', 'Cu', 'Fe', 'Mn', 'Ni', 'Ti', 'V']",0.111,0.889,0.889,0.889,0.889,0.889,0.889,0.889,0.889,0,0,0,0,0,0,0,0,0,0,0,0,0,0,0,0,FCC+BCC,3,https://zenodo.org/record/5155150#.Y6gku3ZBw2w
Al0.5C0.2Co0.3CrFeNi,"['Al', 'C', 'Co', 'Cr', 'Fe', 'Ni']",0.125,0.075,0.25,0.25,0.25,0,0,0,0,0,0,0,0,0,0,0.05,0,0,0,0,0,0,0,0,0,IM,0,https://zenodo.org/record/5155150#.Y6gku3ZBw2w
AlC1.5CoCrFeNi,"['Al', 'C', 'Co', 'Cr', 'Fe', 'Ni']",0.153846,0.153846,0.153846,0.153846,0.153846,0,0,0,0,0,0,0,0,0,0,0.230769,0,0,0,0,0,0,0,0,0,BCC+IM,0,https://zenodo.org/record/5155150#.Y6gku3ZBw2w
Al1.5CoCrCu0.5FeNi,"['Al', 'Co', 'Cr', 'Cu', 'Fe', 'Ni']",0.25,0.166666,0.166666,0.166666,0.166666,0.083333,0,0,0,0,0,0,0,0,0,0,0,0,0,0,0,0,0,0,0,BCC+IM,0,https://doi.org/10.3166/acsm.31.669-684
Al2CoCrCu0.5FeNi,"['Al', 'Co', 'Cr', 'Cu', 'Fe', 'Ni']",0.307692,0.153846,0.153846,0.153846,0.153846,0.076923,0,0,0,0,0,0,0,0,0,0,0,0,0,0,0,0,0,0,0,BCC,1,https://doi.org/10.3166/acsm.31.669-684
AlCo0.5CrCu0.5FeNi,"['Al', 'Co', 'Cr', 'Cu', 'Fe', 'Ni']",0.2,0.1,0.2,0.2,0.2,0.1,0,0,0,0,0,0,0,0,0,0,0,0,0,0,0,0,0,0,0,BCC,1,https://doi.org/10.3166/acsm.31.669-684
AlCo1.5CrCu0.5FeNi,"['Al', 'Co', 'Cr', 'Cu', 'Fe', 'Ni']",0.166666,0.25,0.166666,0.166666,0.166666,0.083333,0,0,0,0,0,0,0,0,0,0,0,0,0,0,0,0,0,0,0,BCC,1,https://doi.org/10.3166/acsm.31.669-684
AlCo2CrCu0.5FeNi,"['Al', 'Co', 'Cr', 'Cu', 'Fe', 'Ni']",0.153846,0.307692,0.153846,0.153846,0.153846,0.076923,0,0,0,0,0,0,0,0,0,0,0,0,0,0,0,0,0,0,0,BCC,1,https://doi.org/10.3166/acsm.31.669-684
