Repository: wzu-fanggy/HEA1

File: HEA_Cleared_Data.csv (part 5 of 5)
Alloy,Elements,Al,Co,Cr,Fe,Ni,Cu,Mn,Ti,V,Nb,Mo,Zr,Hf,Ta,W,C,Mg,Zn,Si,N,Li,Sn,B,Y,Pd,Actual phase,Phases considered,References
AlCo3.5CrCu0.5FeNi,"['Al', 'Co', 'Cr', 'Cu', 'Fe', 'Ni']",0.125,0.4375,0.125,0.125,0.125,0.0625,0,0,0,0,0,0,0,0,0,0,0,0,0,0,0,0,0,0,0,BCC,1,https://doi.org/10.3166/acsm.31.669-684
AlCo3CrCu0.5FeNi,"['Al', 'Co', 'Cr', 'Cu', 'Fe', 'Ni']",0.1333333,0.4,0.1333333,0.1333333,0.1333333,0.0666666,0,0,0,0,0,0,0,0,0,0,0,0,0,0,0,0,0,0,0,BCC,1,https://doi.org/10.3166/acsm.31.669-684
AlCoCr0.5Cu0.5FeNi,"['Al', 'Co', 'Cr', 'Cu', 'Fe', 'Ni']",0.2,0.2,0.1,0.2,0.2,0.1,0,0,0,0,0,0,0,0,0,0,0,0,0,0,0,0,0,0,0,BCC,1,https://doi.org/10.3166/acsm.31.669-684
AlCoCr1.5Cu0.5FeNi,"['Al', 'Co', 'Cr', 'Cu', 'Fe', 'Ni']",0.166666,0.166666,0.25,0.166666,0.166666,0.083333,0,0,0,0,0,0,0,0,0,0,0,0,0,0,0,0,0,0,0,BCC,1,https://doi.org/10.3166/acsm.31.669-684
AlCoCr2Cu0.5FeNi,"['Al', 'Co', 'Cr', 'Cu', 'Fe', 'Ni']",0.153846,0.153846,0.307692,0.153846,0.153846,0.076923,0,0,0,0,0,0,0,0,0,0,0,0,0,0,0,0,0,0,0,BCC,1,https://doi.org/10.3166/acsm.31.669-684
AlCoCrCu0.5Fe1.5Ni,"['Al', 'Co', 'Cr', 'Cu', 'Fe', 'Ni']",0.166666,0.166666,0.166666,0.25,0.166666,0.083333,0,0,0,0,0,0,0,0,0,0,0,0,0,0,0,0,0,0,0,BCC,1,https://doi.org/10.3166/acsm.31.669-684
AlCoCrCu0.5FeNi0.5,"['Al', 'Co', 'Cr', 'Cu', 'Fe', 'Ni']",0.2,0.2,0.2,0.2,0.1,0.1,0,0,0,0,0,0,0,0,0,0,0,0,0,0,0,0,0,0,0,BCC,1,https://doi.org/10.3166/acsm.31.669-684
AlCoCrCu0.5FeNi2.5,"['Al', 'Co', 'Cr', 'Cu', 'Fe', 'Ni']",0.142857,0.142857,0.142857,0.142857,0.357142,0.071428,0,0,0,0,0,0,0,0,0,0,0,0,0,0,0,0,0,0,0,FCC,2,https://doi.org/10.3166/acsm.31.669-684
AlCoCrCuFe0.5Ni,"['Al', 'Co', 'Cr', 'Cu', 'Fe', 'Ni']",0.181818,0.181818,0.181818,0.090909,0.181818,0.181818,0,0,0,0,0,0,0,0,0,0,0,0,0,0,0,0,0,0,0,BCC,1,https://doi.org/10.3166/acsm.31.669-684
Al0.25CoCrCu0.75FeNi,"['Al', 'Co', 'Cr', 'Cu', 'Fe', 'Ni']",0.05,0.2,0.2,0.2,0.2,0.15,0,0,0,0,0,0,0,0,0,0,0,0,0,0,0,0,0,0,0,FCC,2,https://zenodo.org/record/5155150#.Y6gku3ZBw2w
Al0.3CoCrCu0.5FeNi,"['Al', 'Co', 'Cr', 'Cu', 'Fe', 'Ni']",0.0625,0.2083333,0.2083333,0.2083333,0.2083333,0.104166,0,0,0,0,0,0,0,0,0,0,0,0,0,0,0,0,0,0,0,FCC,2,https://zenodo.org/record/5155150#.Y6gku3ZBw2w
Al0.75CoCrCu0.25FeNi,"['Al', 'Co', 'Cr', 'Cu', 'Fe', 'Ni']",0.15,0.2,0.2,0.2,0.2,0.05,0,0,0,0,0,0,0,0,0,0,0,0,0,0,0,0,0,0,0,FCC,2,https://zenodo.org/record/5155150#.Y6gku3ZBw2w
AlCo0.5CrCuFeNi,"['Al', 'Co', 'Cr', 'Cu', 'Fe', 'Ni']",0.181818,0.090909,0.181818,0.181818,0.181818,0.181818,0,0,0,0,0,0,0,0,0,0,0,0,0,0,0,0,0,0,0,BCC,1,https://zenodo.org/record/5155150#.Y6gku3ZBw2w
AlCoCr0.5CuFeNi,"['Al', 'Co', 'Cr', 'Cu', 'Fe', 'Ni']",0.181818,0.181818,0.090909,0.181818,0.181818,0.181818,0,0,0,0,0,0,0,0,0,0,0,0,0,0,0,0,0,0,0,BCC+FCC+B2(ordered BCC),3,https://zenodo.org/record/5155150#.Y6gku3ZBw2w
AlCoCrCu0.25FeNi,"['Al', 'Co', 'Cr', 'Cu', 'Fe', 'Ni']",0.1904761,0.1904761,0.1904761,0.1904761,0.1904761,0.047619,0,0,0,0,0,0,0,0,0,0,0,0,0,0,0,0,0,0,0,BCC+FCC+B2(ordered BCC),3,https://zenodo.org/record/5155150#.Y6gku3ZBw2w
AlCoCrCu0.5Fe0.5Ni,"['Al', 'Co', 'Cr', 'Cu', 'Fe', 'Ni']",0.2,0.2,0.2,0.1,0.2,0.1,0,0,0,0,0,0,0,0,0,0,0,0,0,0,0,0,0,0,0,BCC,1,https://doi.org/10.3166/acsm.31.669-684
AlCoCrCu0.5Fe2Ni,"['Al', 'Co', 'Cr', 'Cu', 'Fe', 'Ni']",0.153846,0.153846,0.153846,0.307692,0.153846,0.076923,0,0,0,0,0,0,0,0,0,0,0,0,0,0,0,0,0,0,0,FCC+BCC,3,https://doi.org/10.3166/acsm.31.669-684
AlCoCrCu0.5FeNi,"['Al', 'Co', 'Cr', 'Cu', 'Fe', 'Ni']",0.181818,0.181818,0.181818,0.181818,0.181818,0.090909,0,0,0,0,0,0,0,0,0,0,0,0,0,0,0,0,0,0,0,FCC+BCC,3,https://doi.org/10.3166/acsm.31.669-684
AlCoCrCu0.5FeNi1.5,"['Al', 'Co', 'Cr', 'Cu', 'Fe', 'Ni']",0.1666666,0.1666666,0.1666666,0.1666666,0.25,0.083333,0,0,0,0,0,0,0,0,0,0,0,0,0,0,0,0,0,0,0,FCC+BCC,3,https://doi.org/10.3166/acsm.31.669-684
AlCoCrCu0.5FeNi2,"['Al', 'Co', 'Cr', 'Cu', 'Fe', 'Ni']",0.153846,0.153846,0.153846,0.153846,0.307692,0.076923,0,0,0,0,0,0,0,0,0,0,0,0,0,0,0,0,0,0,0,FCC+BCC,3,https://zenodo.org/record/5155150#.Y6gku3ZBw2w
AlCoCrCu0.5FeNi3,"['Al', 'Co', 'Cr', 'Cu', 'Fe', 'Ni']",0.1333333,0.1333333,0.1333333,0.1333333,0.4,0.0666666,0,0,0,0,0,0,0,0,0,0,0,0,0,0,0,0,0,0,0,FCC+BCC,3,https://doi.org/10.3166/acsm.31.669-684
AlCoCrCuFeNi0.5,"['Al', 'Co', 'Cr', 'Cu', 'Fe', 'Ni']",0.181818,0.181818,0.181818,0.181818,0.090909,0.181818,0,0,0,0,0,0,0,0,0,0,0,0,0,0,0,0,0,0,0,FCC+BCC,3,https://zenodo.org/record/5155150#.Y6gku3ZBw2w
Al0.3CoCrFeMo0.1Ni,"['Al', 'Co', 'Cr', 'Fe', 'Mo', 'Ni']",0.0681818,0.2272727,0.2272727,0.2272727,0.2272727,0,0,0,0,0,0.02272727,0,0,0,0,0,0,0,0,0,0,0,0,0,0,BCC,1,https://zenodo.org/record/5155150#.Y6gku3ZBw2w
Al0.5CoCrFeMo0.5Ni,"['Al', 'Co', 'Cr', 'Fe', 'Mo', 'Ni']",0.1,0.2,0.2,0.2,0.2,0,0,0,0,0,0.1,0,0,0,0,0,0,0,0,0,0,0,0,0,0,FCC,2,https://zenodo.org/record/5155150#.Y6gku3ZBw2w
Al1.5CoCrFeMo0.5Ni,"['Al', 'Co', 'Cr', 'Fe', 'Mo', 'Ni']",0.25,0.1666666,0.1666666,0.1666666,0.1666666,0,0,0,0,0,0.0833333,0,0,0,0,0,0,0,0,0,0,0,0,0,0,FCC+IM,0,https://zenodo.org/record/5155150#.Y6gku3ZBw2w
AlCo0.5CrFeMo0.5Ni,"['Al', 'Co', 'Cr', 'Fe', 'Mo', 'Ni']",0.2,0.1,0.2,0.2,0.2,0,0,0,0,0,0.1,0,0,0,0,0,0,0,0,0,0,0,0,0,0,BCC,1,https://zenodo.org/record/5155150#.Y6gku3ZBw2w
AlCo1.5CrFeMo0.5Ni,"['Al', 'Co', 'Cr', 'Fe', 'Mo', 'Ni']",0.1666666,0.25,0.1666666,0.1666666,0.1666666,0,0,0,0,0,0.0833333,0,0,0,0,0,0,0,0,0,0,0,0,0,0,BCC+IM,0,https://zenodo.org/record/5155150#.Y6gku3ZBw2w
AlCo2CrFeMo0.5Ni,"['Al', 'Co', 'Cr', 'Fe', 'Mo', 'Ni']",0.153846,0.3076923,0.153846,0.153846,0.153846,0,0,0,0,0,0.076923,0,0,0,0,0,0,0,0,0,0,0,0,0,0,BCC+IM,0,https://zenodo.org/record/5155150#.Y6gku3ZBw2w
AlCoCr1.5FeMo0.5Ni,"['Al', 'Co', 'Cr', 'Fe', 'Mo', 'Ni']",0.1666666,0.1666666,0.25,0.1666666,0.1666666,0,0,0,0,0,0.0833333,0,0,0,0,0,0,0,0,0,0,0,0,0,0,IM,0,https://zenodo.org/record/5155150#.Y6gku3ZBw2w
AlCoCr2FeMo0.5Ni,"['Al', 'Co', 'Cr', 'Fe', 'Mo', 'Ni']",0.1538461,0.1538461,0.3076923,0.1538461,0.1538461,0,0,0,0,0,0.076923,0,0,0,0,0,0,0,0,0,0,0,0,0,0,IM,0,https://zenodo.org/record/5155150#.Y6gku3ZBw2w
AlCoCrFe0.5Mo0.5Ni,"['Al', 'Co', 'Cr', 'Fe', 'Mo', 'Ni']",0.2,0.2,0.2,0.1,0.2,0,0,0,0,0,0.1,0,0,0,0,0,0,0,0,0,0,0,0,0,0,IM,0,https://zenodo.org/record/5155150#.Y6gku3ZBw2w
AlCoCrFe0.6Mo0.5Ni,"['Al', 'Co', 'Cr', 'Fe', 'Mo', 'Ni']",0.1960784,0.1960784,0.1960784,0.117647,0.1960784,0,0,0,0,0,0.0980392,0,0,0,0,0,0,0,0,0,0,0,0,0,0,BCC+IM,0,https://zenodo.org/record/5155150#.Y6gku3ZBw2w
AlCoCrFe1.5Mo0.5Ni,"['Al', 'Co', 'Cr', 'Fe', 'Mo', 'Ni']",0.1666666,0.1666666,0.1666666,0.25,0.1666666,0,0,0,0,0,0.0833333,0,0,0,0,0,0,0,0,0,0,0,0,0,0,BCC+IM,0,https://zenodo.org/record/5155150#.Y6gku3ZBw2w
AlCoCrFe2Mo0.5Ni,"['Al', 'Co', 'Cr', 'Fe', 'Mo', 'Ni']",0.153846,0.153846,0.153846,0.307692,0.153846,0,0,0,0,0,0.076923,0,0,0,0,0,0,0,0,0,0,0,0,0,0,BCC+IM,0,https://zenodo.org/record/5155150#.Y6gku3ZBw2w
AlCoCrFeMo0.5Ni0.5,"['Al', 'Co', 'Cr', 'Fe', 'Mo', 'Ni']",0.2,0.2,0.2,0.2,0.1,0,0,0,0,0,0.1,0,0,0,0,0,0,0,0,0,0,0,0,0,0,BCC+IM,0,https://zenodo.org/record/5155150#.Y6gku3ZBw2w
AlCoCrFeMo0.5Ni1.5,"['Al', 'Co', 'Cr', 'Fe', 'Mo', 'Ni']",0.1666666,0.1666666,0.1666666,0.1666666,0.25,0,0,0,0,0,0.0833333,0,0,0,0,0,0,0,0,0,0,0,0,0,0,BCC+IM,0,https://zenodo.org/record/5155150#.Y6gku3ZBw2w
AlCoCrFeMo0.5Ni2,"['Al', 'Co', 'Cr', 'Fe', 'Mo', 'Ni']",0.153846,0.153846,0.153846,0.153846,0.3076923,0,0,0,0,0,0.076923,0,0,0,0,0,0,0,0,0,0,0,0,0,0,FCC+BCC+IM,0,https://zenodo.org/record/5155150#.Y6gku3ZBw2w
AlCoCrFeNb0.75Ni,"['Al', 'Co', 'Cr', 'Fe', 'Nb', 'Ni']",0.173913,0.173913,0.173913,0.173913,0.173913,0,0,0,0,0.1304347,0,0,0,0,0,0,0,0,0,0,0,0,0,0,0,BCC + (Laves + bcc),0,https://zenodo.org/record/5155150#.Y6gku3ZBw2w
Al7.8Co20.6Cr12.2Fe11.5Ni40.7Ti7.2,"['Al', 'Co', 'Cr', 'Fe', 'Ni', 'Ti']",0.078,0.206,0.122,0.115,0.407,0,0,0.072,0,0,0,0,0,0,0,0,0,0,0,0,0,0,0,0,0,BCC+IM,0,https://doi.org/10.1016/j.mtla.2020.100909
Al0.2Co1.5CrFeNi1.5Ti,"['Al', 'Co', 'Cr', 'Fe', 'Ni', 'Ti']",0.032258,0.2419354,0.1612903,0.1612903,0.2419354,0,0,0.1612903,0,0,0,0,0,0,0,0,0,0,0,0,0,0,0,0,0,FCC+B2(ordered BCC)+L12,0,https://doi.org/10.1016/j.actamat.2011.06.041
Al0.3CoCrFeNiTi0.1,"['Al', 'Co', 'Cr', 'Fe', 'Ni', 'Ti']",0.0681818,0.2272727,0.2272727,0.2272727,0.2272727,0,0,0.02272727,0,0,0,0,0,0,0,0,0,0,0,0,0,0,0,0,0,FCC,2,https://zenodo.org/record/5155150#.Y6gku3ZBw2w
AlCo1.5CrFeNiTi0.5,"['Al', 'Co', 'Cr', 'Fe', 'Ni', 'Ti']",0.1666666,0.25,0.1666666,0.1666666,0.1666666,0,0,0.0833333,0,0,0,0,0,0,0,0,0,0,0,0,0,0,0,0,0,IM,0,https://zenodo.org/record/5155150#.Y6gku3ZBw2w
AlCo2CrFeNiTi0.5,"['Al', 'Co', 'Cr', 'Fe', 'Ni', 'Ti']",0.153846,0.307692,0.153846,0.153846,0.153846,0,0,0.076923,0,0,0,0,0,0,0,0,0,0,0,0,0,0,0,0,0,FCC+BCC,3,https://zenodo.org/record/5155150#.Y6gku3ZBw2w
AlCo3CrFeNiTi0.5,"['Al', 'Co', 'Cr', 'Fe', 'Ni', 'Ti']",0.1333333,0.4,0.1333333,0.1333333,0.1333333,0,0,0.0666666,0,0,0,0,0,0,0,0,0,0,0,0,0,0,0,0,0,FCC+BCC,3,https://zenodo.org/record/5155150#.Y6gku3ZBw2w
Al0.8CrCu1.5FeMnNi,"['Al', 'Cr', 'Cu', 'Fe', 'Mn', 'Ni']",0.126984,0,0.1587301,0.1587301,0.1587301,0.238095,0.1587301,0,0,0,0,0,0,0,0,0,0,0,0,0,0,0,0,0,0,IM,0,https://doi.org/10.3166/ACSM.31.685-698
Al0.8CrCuFe1.5MnNi,"['Al', 'Cr', 'Cu', 'Fe', 'Mn', 'Ni']",0.126984,0,0.1587301,0.238095,0.1587301,0.1587301,0.1587301,0,0,0,0,0,0,0,0,0,0,0,0,0,0,0,0,0,0,FCC+BCC,3,https://doi.org/10.3166/ACSM.31.685-698
Al0.8CrCuFeMn1.5Ni,"['Al', 'Cr', 'Cu', 'Fe', 'Mn', 'Ni']",0.126984,0,0.1587301,0.1587301,0.1587301,0.1587301,0.238095,0,0,0,0,0,0,0,0,0,0,0,0,0,0,0,0,0,0,FCC+BCC,3,https://doi.org/10.3166/ACSM.31.685-698
AlCrCuFeMnNi,"['Al', 'Cr', 'Cu', 'Fe', 'Mn', 'Ni']",0.1666666,0,0.1666666,0.1666666,0.1666666,0.1666666,0.1666666,0,0,0,0,0,0,0,0,0,0,0,0,0,0,0,0,0,0,BCC1+BCC2,1,https://doi.org/10.3166/ACSM.31.685-698
Al0.3CrCuFeMnNi,"['Al', 'Cr', 'Cu', 'Fe', 'Mn', 'Ni']",0.056603,0,0.1886792,0.1886792,0.1886792,0.1886792,0.1886792,0,0,0,0,0,0,0,0,0,0,0,0,0,0,0,0,0,0,BCC,1,https://doi.org/10.3166/ACSM.31.685-698
Al0.5CrCuFeMnNi,"['Al', 'Cr', 'Cu', 'Fe', 'Mn', 'Ni']",0.9090909,0,0.181818,0.181818,0.181818,0.181818,0.181818,0,0,0,0,0,0,0,0,0,0,0,0,0,0,0,0,0,0,BCC+2FCC,3,https://doi.org/10.3166/ACSM.31.685-698
Al0.8CrCuFeMnNi,"['Al', 'Cr', 'Cu', 'Fe', 'Mn', 'Ni']",0.1137931,0,0.1724137,0.1724137,0.1724137,0.1724137,0.1724137,0,0,0,0,0,0,0,0,0,0,0,0,0,0,0,0,0,0,2BCC+FCC,3,https://doi.org/10.3166/ACSM.31.685-698
AlCr0.5CuFeNiTi,"['Al', 'Cr', 'Cu', 'Fe', 'Ni', 'Ti']",0.181818,0,0.9090909,0.181818,0.181818,0.181818,0,0.181818,0,0,0,0,0,0,0,0,0,0,0,0,0,0,0,0,0,2BCC+FCC,3,https://zenodo.org/record/5155150#.Y6gku3ZBw2w
AlCr1.5CuFeNiTi,"['Al', 'Cr', 'Cu', 'Fe', 'Ni', 'Ti']",0.153846,0,0.2307692,0.153846,0.153846,0.153846,0,0.153846,0,0,0,0,0,0,0,0,0,0,0,0,0,0,0,0,0,FCC+B2(ordered BCC),3,https://zenodo.org/record/5155150#.Y6gku3ZBw2w
AlCr2CuFeNiTi,"['Al', 'Cr', 'Cu', 'Fe', 'Ni', 'Ti']",0.1428571,0,0.285714,0.1428571,0.1428571,0.1428571,0,0.1428571,0,0,0,0,0,0,0,0,0,0,0,0,0,0,0,0,0,FCC+B2(ordered BCC),3,https://zenodo.org/record/5155150#.Y6gku3ZBw2w
AlCr3CuFeNiTi,"['Al', 'Cr', 'Cu', 'Fe', 'Ni', 'Ti']",0.125,0,0.375,0.125,0.125,0.125,0,0.125,0,0,0,0,0,0,0,0,0,0,0,0,0,0,0,0,0,FCC+B2(ordered BCC),3,https://zenodo.org/record/5155150#.Y6gku3ZBw2w
AlCrCuFeNiTi,"['Al', 'Cr', 'Cu', 'Fe', 'Ni', 'Ti']",0.1666666,0,0.1666666,0.1666666,0.1666666,0.1666666,0,0.1666666,0,0,0,0,0,0,0,0,0,0,0,0,0,0,0,0,0,FCC+B2(ordered BCC),3,https://zenodo.org/record/5155150#.Y6gku3ZBw2w
AlMo0.5NbTa0.5TiZr ,"['Al', 'Mo', 'Nb', 'Ta', 'Ti', 'Zr']",0.2,0,0,0,0,0,0,0.2,0,0.2,0.1,0.2,0,0.1,0,0,0,0,0,0,0,0,0,0,0,BCC,1,https://doi.org/10.1007/s11837-014-1066-0
CoCrFeMnNiV,"['Co', 'Cr', 'Fe', 'Mn', 'Ni', 'V']",0,0.1666666,0.1666666,0.1666666,0.1666666,0,0.1666666,0,0.1666666,0,0,0,0,0,0,0,0,0,0,0,0,0,0,0,0,IM,0,https://doi.org/10.1016/j.jallcom.2014.12.157
CoCuFeMnNiSn0.10,"['Co', 'Cu', 'Fe', 'Mn', 'Ni', 'Sn']",0,0.1960784,0,0.1960784,0.1960784,0.1960784,0.1960784,0,0,0,0,0,0,0,0,0,0,0,0,0,0,0.01960784,0,0,0,FCC+IM,0,https://zenodo.org/record/5155150#.Y6gku3ZBw2w
FeMoNiTiVZr,"['Fe', 'Mo', 'Ni', 'Ti', 'V', 'Zr']",0,0,0,0.1666666,0.1666666,0,0,0.1666666,0.1666666,0,0.1666666,0.1666666,0,0,0,0,0,0,0,0,0,0,0,0,0,FCC,2,https://zenodo.org/record/5155150#.Y6gku3ZBw2w
Hf0.5Mo0.5NbSi0.1TiZr,"['Hf', 'Mo', 'Nb', 'Si', 'Ti', 'Zr']",0,0,0,0,0,0,0,0.2439024,0,0.2439024,0.1219512,0.2439024,0.1219512,0,0,0,0,0,0.02439024,0,0,0,0,0,0,FCC,2,https://zenodo.org/record/5155150#.Y6gku3ZBw2w
Hf0.5Mo0.5NbSi0.3TiZr,"['Hf', 'Mo', 'Nb', 'Si', 'Ti', 'Zr']",0,0,0,0,0,0,0,0.232558,0,0.232558,0.116279,0.232558,0.116279,0,0,0,0,0,0.0697674,0,0,0,0,0,0,BCC+IM,0,https://zenodo.org/record/5155150#.Y6gku3ZBw2w
Hf0.5Mo0.5NbSi0.5TiZr,"['Hf', 'Mo', 'Nb', 'Si', 'Ti', 'Zr']",0,0,0,0,0,0,0,0.2222222,0,0.2222222,0.1111111,0.2222222,0.1111111,0,0,0,0,0,0.1111111,0,0,0,0,0,0,BCC+IM,0,https://zenodo.org/record/5155150#.Y6gku3ZBw2w
Hf0.5Mo0.5NbSi0.7TiZr,"['Hf', 'Mo', 'Nb', 'Si', 'Ti', 'Zr']",0,0,0,0,0,0,0,0.2127659,0,0.2127659,0.106382,0.2127659,0.106382,0,0,0,0,0,0.148936,0,0,0,0,0,0,BCC+IM,0,https://zenodo.org/record/5155150#.Y6gku3ZBw2w
CoCrCuFeNiTi2,"['Co', 'Cr', 'Cu', 'Fe', 'Ni', 'Ti']",0,0.1428571,0.1428571,0.1428571,0.1428571,0.1428571,0,0.2857142,0,0,0,0,0,0,0,0,0,0,0,0,0,0,0,0,0,FCC+L12,0,https://zenodo.org/record/5155150#.Y6gku3ZBw2w
CoCrFeMnNiTi,"['Co', 'Cr', 'Fe', 'Mn', 'Ni', 'Ti']",0,0.1666666,0.1666666,0.1666666,0.1666666,0,0.1666666,0.1666666,0,0,0,0,0,0,0,0,0,0,0.1428571,0,0,0,0,0,0,FCC+L12,0,https://zenodo.org/record/5155150#.Y6gku3ZBw2w
AlCoCrCuFeNiSi,"['Al', 'Co', 'Cr', 'Cu', 'Fe', 'Ni', 'Si']",0.1428571,0.1428571,0.1428571,0.1428571,0.1428571,0.1428571,0,0,0,0,0,0,0,0,0,0,0,0,0,0,0,0,0,0,0,FCC+IM,0,https://zenodo.org/record/5155150#.Y6gku3ZBw2w
Al0.5CoCrCuFeNiTi,"['Al', 'Co', 'Cr', 'Cu', 'Fe', 'Ni', 'Ti']",0.076923,0.1538461,0.1538461,0.1538461,0.1538461,0.1538461,0,0.1538461,0,0,0,0,0,0,0,0,0,0,0,0,0,0,0,0,0,FCC,2,https://zenodo.org/record/5155150#.Y6gku3ZBw2w
AlCoCrCu0.25FeNiTi0.5,"['Al', 'Co', 'Cr', 'Cu', 'Fe', 'Ni', 'Ti']",0.173913,0.173913,0.173913,0.173913,0.173913,0.0434782,0,0.0869565,0,0,0,0,0,0,0,0,0,0,0,0,0,0,0,0,0,FCC+BCC+IM,0,https://zenodo.org/record/5155150#.Y6gku3ZBw2w
AlCoCrCu0.5FeNiTi0.5,"['Al', 'Co', 'Cr', 'Cu', 'Fe', 'Ni', 'Ti']",0.1666666,0.1666666,0.1666666,0.1666666,0.1666666,0.0833333,0,0.0833333,0,0,0,0,0,0,0,0,0,0,0,0,0,0,0,0,0,FCC+BCC,3,https://zenodo.org/record/5155150#.Y6gku3ZBw2w
Al0.5CoCrCuFeNiV0.6,"['Al', 'Co', 'Cr', 'Cu', 'Fe', 'Ni', 'V']",0.0819672,0.163934,0.163934,0.163934,0.163934,0.163934,0,0,0.0983606,0,0,0,0,0,0,0,0,0,0,0,0,0,0,0,0,FCC,2,https://doi.org/10.1007/s11661-006-0081-3
Al0.5CoCrCuFeNiV0.8,"['Al', 'Co', 'Cr', 'Cu', 'Fe', 'Ni', 'V']",0.079365,0.1587301,0.1587301,0.1587301,0.1587301,0.1587301,0,0,0.126984,0,0,0,0,0,0,0,0,0,0,0,0,0,0,0,0,FCC+BCC,3,https://doi.org/10.1007/s11661-006-0081-3
Al23Co15Cr23Cu8Fe15Ni16,"['Al', 'Co', 'Cr', 'Cu', 'Fe', 'Ni']",0.23,0.15,0.23,0.15,0.16,0.08,0,0,0,0,0,0,0,0,0,0,0,0,0,0,0,0,0,0,0,BCC,1,https://doi.org/10.1016/j.jallcom.2012.11.074
Al8Co17Cr14Cu8Fe17Ni34.8Mo0.1Ti1W0.1,"['Al', 'Co', 'Cr', 'Cu', 'Fe', 'Ni', 'Mo', 'Ti', 'W']",0.08,0.17,0.14,0.17,0.348,0.08,0,0.01,0,0,0.001,0,0,0,0.001,0,0,0,0,0,0,0,0,0,0,FCC,2,https://doi.org/10.1016/j.ultramic.2015.06.009
AlCoCrCuFeNiTiV,"['Al', 'Co', 'Cr', 'Cu', 'Fe', 'Ni', 'Ti', 'V']",0.125,0.125,0.125,0.125,0.125,0.125,0,0.125,0.125,0,0,0,0,0,0,0,0,0,0,0,0,0,0,0,0,FCC+BCC,3,http://dx.doi.org/10.1016/S1002-0071(12)60080-X
AlTiVYZr,"['Al', 'Ti', 'V', 'Y', 'Zr']",0.2,0,0,0,0,0,0,0.2,0.2,0,0,0.2,0,0,0,0,0,0,0,0,0,0,0,0.2,0,IM,0,https://doi.org/10.1016/j.mattod.2015.11.026
AlCoCrCuFeMoNi,"['Al', 'Co', 'Cr', 'Cu', 'Fe', 'Mo', 'Ni']",0.14285,0.14285,0.14285,0.14285,0.14285,0.14285,0,0,0,0,0.14285,0,0,0,0,0,0,0,0,0,0,0,0,0,0,BCC+alpha,0,http://dx.doi.org/10.1016/S1002-0071(12)60080-X
FeCrNiMnAl0.3,"['Fe', 'Cr', 'Ni', 'Mn', 'Al']",0.06976,0,0.23255,0.23255,0.23255,0,0.23255,0,0,0,0,0,0,0,0,0,0,0,0,0,0,0,0,0,0,FCC+BCC,3,10.1088/2053-1591/ac5a9c
FeCrNiMnAl0.5,"['Fe', 'Cr', 'Ni', 'Mn', 'Al']",0.111111,0,0.222222,0.222222,0.222222,0,0.222222,0,0,0,0,0,0,0,0,0,0,0,0,0,0,0,0,0,0,BCC,1,10.1088/2053-1591/ac5a9c
FeCrNiMnAl0.8,"['Fe', 'Cr', 'Ni', 'Mn', 'Al']",0.166666,0,0.208333,0.208333,0.208333,0,0.208333,0,0,0,0,0,0,0,0,0,0,0,0,0,0,0,0,0,0,BCC,1,10.1088/2053-1591/ac5a9c
FeCrNiMn,"['Fe', 'Cr', 'Ni', 'Mn']",0,0,0.25,0.25,0.25,0,0.25,0,0,0,0,0,0,0,0,0,0,0,0,0,0,0,0,0,0,FCC,2,10.1088/2053-1591/ac5a9c
Ti65(AlCrNb)35,"['Ti', 'Al', 'Cr', 'Nb']",0.1166,0,0.1166,0,0,0,0,0.65,0,0.1166,0,0,0,0,0,0,0,0,0,0,0,0,0,0,0,BCC,1,10.3390/ma15186324
Ti65(AlCrNbV)35,"['Ti', 'Al', 'Cr', 'Nb', 'V']",0.0875,0,0.0875,0,0,0,0,0.65,0.0875,0.0875,0,0,0,0,0,0,0,0,0,0,0,0,0,0,0,BCC,1,10.3390/ma15186324
Ti65(AlCrNbV)32Zr3,"['Ti', 'Al', 'Cr', 'Nb', 'V', 'Zr']",0.08,0,0.08,0,0,0,0,0.65,0.08,0.08,0,0.03,0,0,0,0,0,0,0,0,0,0,0,0,0,BCC,1,10.3390/ma15186324
Ti65(AlCrNbV)30Zr5,"['Ti', 'Al', 'Cr', 'Nb', 'V', 'Zr']",0.075,0,0.075,0,0,0,0,0.65,0.075,0.075,0,0.05,0,0,0,0,0,0,0,0,0,0,0,0,0,BCC,1,10.3390/ma15186324
Ti65(AlCrNbV)28Zr7,"['Ti', 'Al', 'Cr', 'Nb', 'V', 'Zr']",0.07,0,0.07,0,0,0,0,0.65,0.07,0.07,0,0.07,0,0,0,0,0,0,0,0,0,0,0,0,0,BCC,1,10.3390/ma15186324
Ti65(AlCrNbV)25Zr10,"['Ti', 'Al', 'Cr', 'Nb', 'V', 'Zr']",0.0625,0,0.0625,0,0,0,0,0.65,0.0625,0.0625,0,0.1,0,0,0,0,0,0,0,0,0,0,0,0,0,BCC,1,10.3390/ma15186324
[TaNb]0.67[ZrHfTi]0.33,"['Ta', 'Nb', 'Zr', 'Hf', 'Ti']",0,0,0,0,0,0,0,0.11,0,0.335,0,0.11,0.11,0.335,0,0,0,0,0,0,0,0,0,0,0,BCC,1,10.1103/PhysRevMaterials.2.034801
[(TaNb)0.67(ZrHfTi)0.33]0.9Al0.1,"['Ta', 'Nb', 'Zr', 'Hf', 'Ti', 'Al']",0.001,0,0,0,0,0,0,0.099,0,0.3015,0,0.099,0.099,0.3015,0,0,0,0,0,0,0,0,0,0,0,BCC,1,10.1103/PhysRevMaterials.2.034802
[(TaNb)0.67(ZrHfTi)0.33]0.8Al0.2,"['Ta', 'Nb', 'Zr', 'Hf', 'Ti', 'Al']",0.002,0,0,0,0,0,0,0.088,0,0.268,0,0.088,0.088,0.268,0,0,0,0,0,0,0,0,0,0,0,BCC,1,10.1103/PhysRevMaterials.2.034803
[(TaNb)0.67(ZrHfTi)0.33]0.7Al0.3,"['Ta', 'Nb', 'Zr', 'Hf', 'Ti', 'Al']",0.003,0,0,0,0,0,0,0.077,0,0.2345,0,0.077,0.077,0.2345,0,0,0,0,0,0,0,0,0,0,0,BCC,1,10.1103/PhysRevMaterials.2.034804
[(TaNb)0.67(ZrHfTi)0.33]0.6Al0.4,"['Ta', 'Nb', 'Zr', 'Hf', 'Ti', 'Al']",0.004,0,0,0,0,0,0,0.066,0,0.201,0,0.066,0.066,0.201,0,0,0,0,0,0,0,0,0,0,0,BCC,1,10.1103/PhysRevMaterials.2.034805
[(TaNb)0.67(ZrHfTi)0.33]0.5Al0.5,"['Ta', 'Nb', 'Zr', 'Hf', 'Ti', 'Al']",0.005,0,0,0,0,0,0,0.055,0,0.1675,0,0.055,0.055,0.1675,0,0,0,0,0,0,0,0,0,0,0,BCC,1,10.1103/PhysRevMaterials.2.034806
NiCoFeCrAl0.59,"['Ni', 'Co', 'Fe', 'Cr', 'Al']",0.12854,0.21786,0.21786,0.21786,0.21786,0,0,0,0,0,0,0,0,0,0,0,0,0,0,0,0,0,0,0,0,FCC,2,10.1103/PhysRevB.88.085128
TiNbTaZrV,"['Ti', 'Nb', 'Ta', 'Zr', 'V']",0,0,0,0,0,0,0,0.2,0.2,0.2,0,0.2,0,0.2,0,0,0,0,0,0,0,0,0,0,0,BCC,1,https://doi.org/10.3390/e21050483
TiNbTaZrW,"['Ti', 'Nb', 'Ta', 'Zr', 'W']",0,0,0,0,0,0,0,0.2,0,0.2,0,0.2,0,0.2,0.2,0,0,0,0,0,0,0,0,0,0,BCC,1,https://doi.org/10.3390/e21050485
CoCrHf0.2FeNi,"['Co', 'Cr', 'Hf', 'Fe', 'Ni']",0,0.238095,0.238095,0.238095,0.238095,0,0,0,0,0,0,0,0.047619,0,0,0,0,0,0,0,0,0,0,0,0,FCC,2,https://doi.org/10.1016/j.msea.2020.139820
CoCrHf0.3FeNi,"['Co', 'Cr', 'Hf', 'Fe', 'Ni']",0,0.232558,0.232558,0.232558,0.232558,0,0,0,0,0,0,0,0.069767,0,0,0,0,0,0,0,0,0,0,0,0,FCC+C15 Laves,0,https://doi.org/10.1016/j.msea.2020.139820
CoCrHf0.4FeNi,"['Co', 'Cr', 'Hf', 'Fe', 'Ni']",0,0.227272,0.227272,0.227272,0.227272,0,0,0,0,0,0,0,0.090909,0,0,0,0,0,0,0,0,0,0,0,0,FCC+C15 Laves,0,https://doi.org/10.1016/j.msea.2020.139820
CoCrHf0.5FeNi,"['Co', 'Cr', 'Hf', 'Fe', 'Ni']",0,0.222222,0.222222,0.222222,0.222222,0,0,0,0,0,0,0,0.1111,0,0,0,0,0,0,0,0,0,0,0,0,FCC+C15 Laves,0,https://doi.org/10.1016/j.msea.2020.139820
CoCrHf0.6FeNi,"['Co', 'Cr', 'Hf', 'Fe', 'Ni']",0,0.21739,0.21739,0.21739,0.21739,0,0,0,0,0,0,0,0.130434,0,0,0,0,0,0,0,0,0,0,0,0,FCC+C15 Laves,0,https://doi.org/10.1016/j.msea.2020.139820
FeCoCuNiSn0.02,"['Fe', 'Co', 'Cu', 'Ni', 'Sn']",0,0.24875,0,0.24875,0.24875,0.24875,0,0,0,0,0,0,0,0,0,0,0,0,0,0,0,0.004975,0,0,0,FCC,2,https://doi.org/10.1016/j.msea.2012.03.080
FeCoCuNiSn0.04,"['Fe', 'Co', 'Cu', 'Ni', 'Sn']",0,0.24752,0,0.24752,0.24752,0.24752,0,0,0,0,0,0,0,0,0,0,0,0,0,0,0,0.0099,0,0,0,FCC,2,https://doi.org/10.1016/j.msea.2012.03.080
FeCoCuNiSn0.05,"['Fe', 'Co', 'Cu', 'Ni', 'Sn']",0,0.24691,0,0.24691,0.24691,0.24691,0,0,0,0,0,0,0,0,0,0,0,0,0,0,0,0.01234,0,0,0,FCC,2,https://doi.org/10.1016/j.msea.2012.03.080
FeCoCuNiSn0.1,"['Fe', 'Co', 'Cu', 'Ni', 'Sn']",0,0.2439,0,0.2439,0.2439,0.2439,0,0,0,0,0,0,0,0,0,0,0,0,0,0,0,0.02439,0,0,0,FCC+Cu81Sn23,0,https://doi.org/10.1016/j.msea.2012.03.080
FeCoCuNiSn0.2,"['Fe', 'Co', 'Cu', 'Ni', 'Sn']",0,0.238,0,0.238,0.238,0.238,0,0,0,0,0,0,0,0,0,0,0,0,0,0,0,0.04761,0,0,0,FCC+Cu81Sn24,0,https://doi.org/10.1016/j.msea.2012.03.080
FeCoCuNiSn0.5,"['Fe', 'Co', 'Cu', 'Ni', 'Sn']",0,0.2222,0,0.2222,0.2222,0.2222,0,0,0,0,0,0,0,0,0,0,0,0,0,0,0,0.1111,0,0,0,FCC+Cu81Sn25,0,https://doi.org/10.1016/j.msea.2012.03.080
(Al0.5Mg0.5)95Li5,"['Al', 'Mg', 'Li']",0.475,0,0,0,0,0,0,0,0,0,0,0,0,0,0,0,0.475,0,0,0,0.05,0,0,0,0,Al12Mg17+LiMg+Unknownphase,0,https://doi.org/10.1007/s11837-014-1059-z
(Al0.5Mg0.5)90Li10,"['Al', 'Mg', 'Li']",0.45,0,0,0,0,0,0,0,0,0,0,0,0,0,0,0,0.45,0,0,0,0.1,0,0,0,0,Al12Mg17+LiMg+Unknownphase,0,https://doi.org/10.1007/s11837-014-1059-z
(Al0.5Mg0.5)85Li15,"['Al', 'Mg', 'Li']",0.425,0,0,0,0,0,0,0,0,0,0,0,0,0,0,0,0.425,0,0,0,0.15,0,0,0,0,Al12Mg17+LiMg+Unknownphase,0,https://doi.org/10.1007/s11837-014-1059-z
(Al0.5Mg0.5)75Li25,"['Al', 'Mg', 'Li']",0.375,0,0,0,0,0,0,0,0,0,0,0,0,0,0,0,0.375,0,0,0,0.25,0,0,0,0,Al12Mg17+LiMg+Unknownphase,0,https://doi.org/10.1007/s11837-014-1059-z
AlMgLi,"['Al', 'Mg', 'Li']",0.33333,0,0,0,0,0,0,0,0,0,0,0,0,0,0,0,0.33333,0,0,0,0.33333,0,0,0,0,Al12Mg17+LiMg+Unknownphase,0,https://doi.org/10.1007/s11837-014-1059-z
Al40Mg40Li10Cu10,"['Al', 'Mg', 'Li', 'Cu']",0.4,0,0,0,0,0.1,0,0,0,0,0,0,0,0,0,0,0.4,0,0,0,0.1,0,0,0,0,Al12Mg17+Mg32Al47Cu7+AlCuMg,0,https://doi.org/10.1007/s11837-014-1059-z
Al35Mg35Li15Cu15,"['Al', 'Mg', 'Li', 'Cu']",0.35,0,0,0,0,0.15,0,0,0,0,0,0,0,0,0,0,0.35,0,0,0,0.15,0,0,0,0,Al12Mg17+Mg32Al47Cu7+AlCuMg,0,https://doi.org/10.1007/s11837-014-1059-z
Al40Mg40Li10Zn10,"['Al', 'Mg', 'Li', 'Zn']",0.4,0,0,0,0,0.1,0,0,0,0,0,0,0,0,0,0,0.4,0.1,0,0,0,0,0,0,0,Mg32(AlZn)49+HCP,0,https://doi.org/10.1007/s11837-014-1059-z
Al35Mg35Li15Zn15,"['Al', 'Mg', 'Li', 'Zn']",0.35,0,0,0,0,0,0,0,0,0,0,0,0,0,0,0,0.35,0.15,0,0,0.15,0,0,0,0,Mg32(AlZn)49+HCP,0,https://doi.org/10.1007/s11837-014-1059-z
AlLi0.4MgZn0.5Sn0.2,"['Al', 'Li', 'Mg', 'Zn', 'Sn']",0.32258,0,0,0,0,0,0,0,0,0,0,0,0,0,0,0,0.32258,0.16129,0,0,0.12903,0.064516,0,0,0,Mg2Sn/Li2MgSn+Mg32(AlZn)49+Al,0,https://doi.org/10.1007/s11837-014-1059-z
AlCoCrFeNiMo0.2,"['Al', 'Co', 'Cr', 'Fe', 'Ni', 'Mo']",0.1923,0.1923,0.1923,0.1923,0.1923,0,0,0,0,0,0.03846,0,0,0,0,0,0,0,0,0,0,0,0,0,0,BCC+Î±,0,https://doi.org/10.1016/j.msea.2010.07.028
AlCoCrFeNiMo0.3,"['Al', 'Co', 'Cr', 'Fe', 'Ni', 'Mo']",0.1886,0.1886,0.1886,0.1886,0.1886,0,0,0,0,0,0.0566,0,0,0,0,0,0,0,0,0,0,0,0,0,0,BCC+Î±,0,https://doi.org/10.1016/j.msea.2010.07.028
AlCoCrFeNiMo0.4,"['Al', 'Co', 'Cr', 'Fe', 'Ni', 'Mo']",0.18518,0.18518,0.18518,0.18518,0.18518,0,0,0,0,0,0.07407,0,0,0,0,0,0,0,0,0,0,0,0,0,0,BCC+Î±,0,https://doi.org/10.1016/j.msea.2010.07.028
AlCoCrFeNiMo0.5,"['Al', 'Co', 'Cr', 'Fe', 'Ni', 'Mo']",0.1818,0.1818,0.1818,0.1818,0.1818,0,0,0,0,0,0.0909,0,0,0,0,0,0,0,0,0,0,0,0,0,0,BCC+Î±,0,https://doi.org/10.1016/j.msea.2010.07.028
AlCoCrFeNi2.2,"['Al', 'Co', 'Cr', 'Fe', 'Ni']",0.16129,0.16129,0.16129,0.16129,0.3548,0,0,0,0,0,0,0,0,0,0,0,0,0,0,0,0,0,0,0,0,FCC+B2(ordered BCC),3,https://doi.org/10.1016/j.actamat.2016.11.016
Ti0.5CrFeCoNiAl0.0Cu1.0,"['Ti', 'Cr', 'Fe', 'Co', 'Ni', 'Al', 'Cu']",0,0.181818,0.181818,0.181818,0.181818,0.181818,0,0.0909,0,0,0,0,0,0,0,0,0,0,0,0,0,0,0,0,0,FCC,2,https://doi.org/10.1016/j.jallcom.2008.11.059
Ti0.5CrFeCoNiAl0.25Cu0.75,"['Ti', 'Cr', 'Fe', 'Co', 'Ni', 'Al', 'Cu']",0.045454,0.181818,0.181818,0.181818,0.181818,0.13636,0,0.0909,0,0,0,0,0,0,0,0,0,0,0,0,0,0,0,0,0,FCC,2,https://doi.org/10.1016/j.jallcom.2008.11.059
Ti0.5CrFeCoNiAl0.5Cu0.5,"['Ti', 'Cr', 'Fe', 'Co', 'Ni', 'Al', 'Cu']",0.0909,0.181818,0.181818,0.181818,0.181818,0.0909,0,0.0909,0,0,0,0,0,0,0,0,0,0,0,0,0,0,0,0,0,FCC+BCC,3,https://doi.org/10.1016/j.jallcom.2008.11.059
Ti0.5CrFeCoNiAl0.75Cu0.25,"['Ti', 'Cr', 'Fe', 'Co', 'Ni', 'Al', 'Cu']",0.13636,0.181818,0.181818,0.181818,0.181818,0.045454,0,0.0909,0,0,0,0,0,0,0,0,0,0,0,0,0,0,0,0,0,BCC1+BCC2,1,https://doi.org/10.1016/j.jallcom.2008.11.059
Fe40Mn40Co10Cr10C,"['Fe', 'Mn', 'Co', 'Cr', 'C']",0,0.1,0.1,0.4,0,0,0.4,0,0,0,0,0,0,0,0,0.01,0,0,0,0,0,0,0,0,0,FCC,2,https://doi.org/10.1016/j.matlet.2018.02.065
Fe40Mn40Co10Cr10Mo,"['Fe', 'Mn', 'Co', 'Cr', 'Mo']",0,0.1,0.1,0.4,0,0,0.4,0,0,0,0.01,0,0,0,0,0,0,0,0,0,0,0,0,0,0,FCC,2,https://doi.org/10.1016/j.matlet.2018.02.065
Fe40Mn28Ni28Cr4,"['Fe', 'Mn', 'Ni', 'Cr']",0,0,0.04,0.4,0.28,0,0.28,0,0,0,0,0,0,0,0,0,0,0,0,0,0,0,0,0,0,FCC,2,https://doi.org/10.1016/j.matdes.2015.08.007
Fe40Mn28Ni20Cr12,"['Fe', 'Mn', 'Ni', 'Cr']",0,0,0.12,0.4,0.2,0,0.28,0,0,0,0,0,0,0,0,0,0,0,0,0,0,0,0,0,0,FCC,2,https://doi.org/10.1016/j.matdes.2015.08.007
Fe40Mn28Ni14Cr18,"['Fe', 'Mn', 'Ni', 'Cr']",0,0,0.18,0.4,0.14,0,0.28,0,0,0,0,0,0,0,0,0,0,0,0,0,0,0,0,0,0,FCC,2,https://doi.org/10.1016/j.matdes.2015.08.007
Fe55(CoCrNi)10(MoV)5C5,"['Fe', 'Co', 'Cr', 'Ni', 'Mo', 'V', 'C']",0,0.1,0.1,0.55,0.1,0,0,0,0.05,0,0.05,0,0,0,0,0.05,0,0,0,0,0,0,0,0,0,FCC+MC+M2C carbide,0,https://doi.org/10.3390/met10081093
CoCrFeMnNiNb0Â·06C0.8Â ,"['Co', 'Cr', 'Fe', 'Mn', 'Ni', 'Nb', 'C']",0,0.17064,0.17064,0.17064,0.17064,0,0.17064,0,0,0.06,0,0,0,0,0,0.8,0,0,0,0,0,0,0,0,0,FCC,2,https://doi.org/10.1016/j.msea.2019.03.057
CoCrFeNiTa0.1,"['Co', 'Cr', 'Fe', 'Ni', 'Ta']",0,0.2439,0.2439,0.2439,0.2439,0,0,0,0,0,0,0,0,0.02439,0,0,0,0,0,0,0,0,0,0,0,FCC(hypoeutectic),2,https://doi.org/10.1016/j.matchemphys.2017.05.056
CoCrFeNiTa0.2,"['Co', 'Cr', 'Fe', 'Ni', 'Ta']",0,0.238,0.238,0.238,0.238,0,0,0,0,0,0,0,0,0.04761,0,0,0,0,0,0,0,0,0,0,0,FCC(hypoeutectic),2,https://doi.org/10.1016/j.matchemphys.2017.05.056
CoCrFeNiTa0.3,"['Co', 'Cr', 'Fe', 'Ni', 'Ta']",0,0.2325,0.2325,0.2325,0.2325,0,0,0,0,0,0,0,0,0.06976,0,0,0,0,0,0,0,0,0,0,0,FCC(hypoeutectic),2,https://doi.org/10.1016/j.matchemphys.2017.05.056
CoCrFeNiTa0.4,"['Co', 'Cr', 'Fe', 'Ni', 'Ta']",0,0.2272,0.2272,0.2272,0.2272,0,0,0,0,0,0,0,0,0.0909,0,0,0,0,0,0,0,0,0,0,0,FCC+ Co2Ta-typeÂ Laves (eutectic),0,https://doi.org/10.1016/j.matchemphys.2017.05.056
CoCrFeNiTa0.5,"['Co', 'Cr', 'Fe', 'Ni', 'Ta']",0,0.2222,0.2222,0.2222,0.2222,0,0,0,0,0,0,0,0,0.11111,0,0,0,0,0,0,0,0,0,0,0,FCC+Laves(hypereutectic),0,https://doi.org/10.1016/j.matchemphys.2017.05.056
CoCrFeNiTa0.75,"['Co', 'Cr', 'Fe', 'Ni', 'Ta']",0,0.2105,0.2105,0.2105,0.2105,0,0,0,0,0,0,0,0,0.15789,0,0,0,0,0,0,0,0,0,0,0,FCC+Laves(hypereutectic),0,https://doi.org/10.1016/j.matchemphys.2017.05.056
Al0.2CoCrFeMnNi,"['Al', 'Co', 'Cr', 'Fe', 'Mn', 'Ni']",0.03846,0.1923,0.1923,0.1923,0.1923,0,0.1923,0,0,0,0,0,0,0,0,0,0,0,0,0,0,0,0,0,0,FCC,2,https://doi.org/10.3390/e20120967
CoCrFeNiSi0.05,"['Co', 'Cr', 'Fe', 'Ni', 'Si']",0,0.2469,0.2469,0.2469,0.2469,0,0,0,0,0,0,0,0,0,0,0,0,0,0.01234,0,0,0,0,0,0,FCC,2,https://doi.org/10.1063/1.4935620
CoCrFeNiSi0.1,"['Co', 'Cr', 'Fe', 'Ni', 'Si']",0,0.2439,0.2439,0.2439,0.2439,0,0,0,0,0,0,0,0,0,0,0,0,0,0.02439,0,0,0,0,0,0,FCC,2,https://doi.org/10.1063/1.4935620
CoCrFeNiSi0.15,"['Co', 'Cr', 'Fe', 'Ni', 'Si']",0,0.24096,0.24096,0.24096,0.24096,0,0,0,0,0,0,0,0,0,0,0,0,0,0.03614,0,0,0,0,0,0,FCC,2,https://doi.org/10.1063/1.4935620
CoCrFeNiSi0.25,"['Co', 'Cr', 'Fe', 'Ni', 'Si']",0,0.23529,0.23529,0.23529,0.23529,0,0,0,0,0,0,0,0,0,0,0,0,0,0.0588,0,0,0,0,0,0,FCC,2,https://doi.org/10.1063/1.4935620
NbCrFeMnCoNi,"['Nb', 'Cr', 'Fe', 'Mn', 'Co', 'Ni']",0,0.1666666,0.1666666,0.1666666,0.1666666,0,0.1666666,0,0,0.1666666,0,0,0,0,0,0,0,0,0,0,0,0,0,0,0,BCC+IM,0,https://doi.org/10.1016/j.msea.2003.10.257
Co20Mn20Fe20Ni40,"['Co', 'Mn', 'Fe', 'Ni']",0,0.2,0,0.2,0.4,0,0.2,0,0,0,0,0,0,0,0,0,0,0,0,0,0,0,0,0,0,FCC,2,https://doi.org/10.1016/j.actamat.2022.117693
Al0.1CoCrFeNi,"['Al', 'Co', 'Cr', 'Fe', 'Ni']",0.41,0.243902439,0.243902439,0.243902439,0.243902439,0,0,0,0,0,0,0,0,0,0,0,0,0,0,0,0,0,0,0,0,FCC,2,https://doi.org/10.1016/j.jnucmat.2016.08.017
Al0.75CoCrFeNi,"['Al', 'Co', 'Cr', 'Fe', 'Ni']",1.473684211,1.333333333,1.333333333,1.333333333,1.333333333,0,0,0,0,0,0,0,0,0,0,0,0,0,0,0,0,0,0,0,0, FCC+B2,2,https://doi.org/10.1016/j.jnucmat.2016.08.017
Al1.5CoCrFeNi,"['Al', 'Co', 'Cr', 'Fe', 'Ni']",0.272727273,0.181818182,0.181818182,0.181818182,0.181818182,0,0,0,0,0,0,0,0,0,0,0,0,0,0,0,0,0,0,0,0, B2+A2,1,https://doi.org/10.1016/j.jnucmat.2016.08.017
CuFeMnNi,"['Cu', 'Fe', 'Mn', 'Ni']",0,0,0,0.25,0.25,0.25,0.25,0,0,0,0,0,0,0,0,0,0,0,0,0,0,0,0,0,0,FCC,2,https://doi.org/10.1007/s11665-019-04171-3
(CuFeMnNi)0.95Cr0.05,"['Cu', 'Fe', 'Mn', 'Ni', 'Cr']",0,0,0.012987013,0.246753247,0.246753247,0.246753247,0.246753247,0,0,0,0,0,0,0,0,0,0,0,0,0,0,0,0,0,0,FCC,2,https://doi.org/10.1007/s11665-019-04171-3
(CuFeMnNi)0.9Cr0.1,"['Cu', 'Fe', 'Mn', 'Ni', 'Cr']",0,0,0.027027027,0.243243243,0.243243243,0.243243243,0.243243243,0,0,0,0,0,0,0,0,0,0,0,0,0,0,0,0,0,0,FCC,2,https://doi.org/10.1007/s11665-019-04171-3
(CuFeMnNi)0.85Cr0.15,"['Cu', 'Fe', 'Mn', 'Ni', 'Cr']",0,0,0.0422535211268,0.23943662,0.23943662,0.23943662,0.23943662,0,0,0,0,0,0,0,0,0,0,0,0,0,0,0,0,0,0,FCC+BCC,3,https://doi.org/10.1007/s11665-019-04171-3
(CuFeMnNi)0.8Cr0.2,"['Cu', 'Fe', 'Mn', 'Ni', 'Cr']",0,0,0.0588235294118,0.235294118,0.235294118,0.235294118,0.235294118,0,0,0,0,0,0,0,0,0,0,0,0,0,0,0,0,0,0,FCC+BCC,3,https://doi.org/10.1007/s11665-019-04171-3
(CuFeMnNi)0.75Cr0.25,"['Cu', 'Fe', 'Mn', 'Ni', 'Cr']",0,0,0.0769230769231,0.230769231,0.230769231,0.230769231,0.230769231,0,0,0,0,0,0,0,0,0,0,0,0,0,0,0,0,0,0,FCC+BCC,3,https://doi.org/10.1007/s11665-019-04171-3
(Ti48Zr24Nb24V4)97Cu1,"['Ti', 'Zr', 'Nb', 'V', 'Cu']",0,0,0,0,0,0.000103082156479,0,0.479950521,0.0399958767137,0.23997526,0,0.23997526,0,0,0,0,0,0,0,0,0,0,0,0,0,BCC,1,https://doi.org/10.27324/d.cnki.gshkc.2022.000266
(Ti48Zr24Nb24V4)97Cu2,"['Ti', 'Zr', 'Nb', 'V', 'Cu']",0,0,0,0,0,0.000206143063286,0,0.479901051,0.0399917542775,0.239950526,0,0.239950526,0,0,0,0,0,0,0,0,0,0,0,0,0,BCC,1,https://doi.org/10.27324/d.cnki.gshkc.2022.000266
(Ti48Zr24Nb24V4)97Cu3,"['Ti', 'Zr', 'Nb', 'V', 'Cu']",0,0,0,0,0,0.000309182726992,0,0.479851592,0.0399876326909,0.239925796,0,0.239925796,0,0,0,0,0,0,0,0,0,0,0,0,0,BCC+Zr2Cu,1,https://doi.org/10.27324/d.cnki.gshkc.2022.000266
CrFeMoV,"['Cr', 'Fe', 'Mo', 'V']",0,0,0.25,0.25,0,0,0,0,0.25,0,0.25,0,0,0,0,0,0,0,0,0,0,0,0,0,0,BCC,1,https://doi.org/10.1016/j.matdes.2018.02.036
CrFeMoVMn0.5,"['Cr', 'Fe', 'Mo', 'V', 'Mn']",0,0,0.222222222,0.222222222,0,0,0.111111111,0,0.222222222,0,0.222222222,0,0,0,0,0,0,0,0,0,0,0,0,0,0,BCC+Ïƒ,1,https://doi.org/10.1016/j.matdes.2018.02.036
CrFeMoVMn,"['Cr', 'Fe', 'Mo', 'V', 'Mn']",0,0,0.2,0.2,0,0,0.2,0,0.2,0,0.2,0,0,0,0,0,0,0,0,0,0,0,0,0,0,BCC+Ïƒ,1,https://doi.org/10.1016/j.matdes.2018.02.036
CoCrCu2FeNi,"['Co', 'Cr', 'Cu', 'Fe', 'Ni']",0,0.166666667,0.166666667,0.1666666666666,0.1666666666666,0.333333333,0,0,0,0,0,0,0,0,0,0,0,0,0,0,0,0,0,0,0,FCC,2,https://doi.org/ 10.1016/j.jmrt.2023.07.070
CoCrC3FeNi,"['Co', 'Cr', 'C', 'Fe', 'Ni']",0,0.142857143,0.142857143,0.142857143,0.142857143,0.428571429,0,0,0,0,0,0,0,0,0,0,0,0,0,0,0,0,0,0,0,FCC,2,https://doi.org/ 10.1016/j.jmrt.2023.07.070
